Repository: RayLyu-Mac/RHEA

File: Data Folder/Original Data Collected/TrainDt_300.csv (part 2 of 2)
,Temp,Yield,Comp,Al,Cr,Mn,Fe,Co,Ni,Cu,Ta,Ti,V,Zr,Nb,Mo,Zn,W,Sn,Nd
442,1100,79,AlCo0.5Cr0.5Cu0.5Fe0.5Ni0.5,0.285714286,0.142857143,0,0.142857143,0.142857143,0.142857143,0.142857143,0,0,0,0,0,0,0,0,0,0
443,1257.23,0,AlCo0.5Cr0.5Cu0.5Fe0.5Ni0.5,0.285714286,0.142857143,0,0.142857143,0.142857143,0.142857143,0.142857143,0,0,0,0,0,0,0,0,0,0
444,25,948,AlCoCrCuFeNi,0.166666667,0.166666667,0,0.166666667,0.166666667,0.166666667,0.166666667,0,0,0,0,0,0,0,0,0,0
445,600,561,AlCoCrCuFeNi,0.166666667,0.166666667,0,0.166666667,0.166666667,0.166666667,0.166666667,0,0,0,0,0,0,0,0,0,0
446,700,307,AlCoCrCuFeNi,0.166666667,0.166666667,0,0.166666667,0.166666667,0.166666667,0.166666667,0,0,0,0,0,0,0,0,0,0
447,800,172,AlCoCrCuFeNi,0.166666667,0.166666667,0,0.166666667,0.166666667,0.166666667,0.166666667,0,0,0,0,0,0,0,0,0,0
448,900,98,AlCoCrCuFeNi,0.166666667,0.166666667,0,0.166666667,0.166666667,0.166666667,0.166666667,0,0,0,0,0,0,0,0,0,0
449,1000,47,AlCoCrCuFeNi,0.166666667,0.166666667,0,0.166666667,0.166666667,0.166666667,0.166666667,0,0,0,0,0,0,0,0,0,0
450,1356.68,0,AlCoCrCuFeNi,0.166666667,0.166666667,0,0.166666667,0.166666667,0.166666667,0.166666667,0,0,0,0,0,0,0,0,0,0
451,20,1511,AlCrCuFeNi,0.2,0.2,0,0.2,0,0.2,0.2,0,0,0,0,0,0,0,0,0,0
452,400,1366,AlCrCuFeNi,0.2,0.2,0,0.2,0,0.2,0.2,0,0,0,0,0,0,0,0,0,0
453,600,410,AlCrCuFeNi,0.2,0.2,0,0.2,0,0.2,0.2,0,0,0,0,0,0,0,0,0,0
454,800,48,AlCrCuFeNi,0.2,0.2,0,0.2,0,0.2,0.2,0,0,0,0,0,0,0,0,0,0
455,1329.02,0,AlCrCuFeNi,0.2,0.2,0,0.2,0,0.2,0.2,0,0,0,0,0,0,0,0,0,0
456,20,740,AlNbTaTi,0.25,0,0,0,0,0,0,0.25,0.25,0,0,0.25,0,0,0,0,0
457,100,740,AlNbTaTi,0.25,0,0,0,0,0,0,0.25,0.25,0,0,0.25,0,0,0,0,0
458,200,740,AlNbTaTi,0.25,0,0,0,0,0,0,0.25,0.25,0,0,0.25,0,0,0,0,0
459,1955.63,0,AlNbTaTi,0.25,0,0,0,0,0,0,0.25,0.25,0,0,0.25,0,0,0,0,0
460,25,1020,AlNbTiV,0.25,0,0,0,0,0,0,0,0.25,0.25,0,0.25,0,0,0,0,0
461,25,1000,AlNbTiV,0.25,0,0,0,0,0,0,0,0.25,0.25,0,0.25,0,0,0,0,0
462,600,810,AlNbTiV,0.25,0,0,0,0,0,0,0,0.25,0.25,0,0.25,0,0,0,0,0
463,600,780,AlNbTiV,0.25,0,0,0,0,0,0,0,0.25,0.25,0,0.25,0,0,0,0,0
464,800,685,AlNbTiV,0.25,0,0,0,0,0,0,0,0.25,0.25,0,0.25,0,0,0,0,0
465,800,560,AlNbTiV,0.25,0,0,0,0,0,0,0,0.25,0.25,0,0.25,0,0,0,0,0
466,1000,158,AlNbTiV,0.25,0,0,0,0,0,0,0,0.25,0.25,0,0.25,0,0,0,0,0
467,1000,110,AlNbTiV,0.25,0,0,0,0,0,0,0,0.25,0.25,0,0.25,0,0,0,0,0
468,1679,0,AlNbTiV,0.25,0,0,0,0,0,0,0,0.25,0.25,0,0.25,0,0,0,0,0
469,-196,419,Co0.5Fe0.5Mo0.1NiV0.25,0,0,0,0.212765957,0.212765957,0.425531915,0,0,0,0.106382979,0,0,0.042553191,0,0,0,0
470,-70,350,Co0.5Fe0.5Mo0.1NiV0.25,0,0,0,0.212765957,0.212765957,0.425531915,0,0,0,0.106382979,0,0,0.042553191,0,0,0,0
471,20,252,Co0.5Fe0.5Mo0.1NiV0.25,0,0,0,0.212765957,0.212765957,0.425531915,0,0,0,0.106382979,0,0,0.042553191,0,0,0,0
472,600,214,Co0.5Fe0.5Mo0.1NiV0.25,0,0,0,0.212765957,0.212765957,0.425531915,0,0,0,0.106382979,0,0,0.042553191,0,0,0,0
473,700,212,Co0.5Fe0.5Mo0.1NiV0.25,0,0,0,0.212765957,0.212765957,0.425531915,0,0,0,0.106382979,0,0,0.042553191,0,0,0,0
474,800,187,Co0.5Fe0.5Mo0.1NiV0.25,0,0,0,0.212765957,0.212765957,0.425531915,0,0,0,0.106382979,0,0,0.042553191,0,0,0,0
475,1579.28,0,Co0.5Fe0.5Mo0.1NiV0.25,0,0,0,0.212765957,0.212765957,0.425531915,0,0,0,0.106382979,0,0,0.042553191,0,0,0,0
476,20,252,Co0.5Fe0.5Mo0.1NiV0.25,0,0,0,0.212765957,0.212765957,0.425531915,0,0,0,0.106382979,0,0,0.042553191,0,0,0,0
477,600,214,Co0.5Fe0.5Mo0.1NiV0.25,0,0,0,0.212765957,0.212765957,0.425531915,0,0,0,0.106382979,0,0,0.042553191,0,0,0,0
478,700,212,Co0.5Fe0.5Mo0.1NiV0.25,0,0,0,0.212765957,0.212765957,0.425531915,0,0,0,0.106382979,0,0,0.042553191,0,0,0,0
479,800,187,Co0.5Fe0.5Mo0.1NiV0.25,0,0,0,0.212765957,0.212765957,0.425531915,0,0,0,0.106382979,0,0,0.042553191,0,0,0,0
480,1579.28,0,Co0.5Fe0.5Mo0.1NiV0.25,0,0,0,0.212765957,0.212765957,0.425531915,0,0,0,0.106382979,0,0,0.042553191,0,0,0,0
481,25,219,Cr0.5FeMn0.625Ni0.375,0,0.2,0.25,0.4,0,0.15,0,0,0,0,0,0,0,0,0,0,0
482,400,132,Cr0.5FeMn0.625Ni0.375,0,0.2,0.25,0.4,0,0.15,0,0,0,0,0,0,0,0,0,0,0
483,600,115,Cr0.5FeMn0.625Ni0.375,0,0.2,0.25,0.4,0,0.15,0,0,0,0,0,0,0,0,0,0,0
484,1519.86,0,Cr0.5FeMn0.625Ni0.375,0,0.2,0.25,0.4,0,0.15,0,0,0,0,0,0,0,0,0,0,0
485,23,1576,Cr3NbTiZr,0,0.5,0,0,0,0,0,0,0.166666667,0,0.166666667,0.166666667,0,0,0,0,0
486,1000,139,Cr3NbTiZr,0,0.5,0,0,0,0,0,0,0.166666667,0,0.166666667,0.166666667,0,0,0,0,0
487,1200,32,Cr3NbTiZr,0,0.5,0,0,0,0,0,0,0.166666667,0,0.166666667,0.166666667,0,0,0,0,0
488,1953.5,0,Cr3NbTiZr,0,0.5,0,0,0,0,0,0,0.166666667,0,0.166666667,0.166666667,0,0,0,0,0
489,20,1630,CrMoNbTi,0,0.25,0,0,0,0,0,0,0.25,0,0,0.25,0.25,0,0,0,0
490,200,1268,CrMoNbTi,0,0.25,0,0,0,0,0,0,0.25,0,0,0.25,0.25,0,0,0,0
491,400,1115,CrMoNbTi,0,0.25,0,0,0,0,0,0,0.25,0,0,0.25,0.25,0,0,0,0
492,600,1062,CrMoNbTi,0,0.25,0,0,0,0,0,0,0.25,0,0,0.25,0.25,0,0,0,0
493,800,1058,CrMoNbTi,0,0.25,0,0,0,0,0,0,0.25,0,0,0.25,0.25,0,0,0,0
494,2168.75,0,CrMoNbTi,0,0.25,0,0,0,0,0,0,0.25,0,0,0.25,0.25,0,0,0,0
495,25,1518,CrMoNbV,0,0.25,0,0,0,0,0,0,0,0.25,0,0.25,0.25,0,0,0,0
496,300,1432,CrMoNbV,0,0.25,0,0,0,0,0,0,0,0.25,0,0.25,0.25,0,0,0,0
497,500,1270,CrMoNbV,0,0.25,0,0,0,0,0,0,0,0.25,0,0.25,0.25,0,0,0,0
498,700,1142,CrMoNbV,0,0.25,0,0,0,0,0,0,0,0.25,0,0.25,0.25,0,0,0,0
499,800,1121,CrMoNbV,0,0.25,0,0,0,0,0,0,0,0.25,0,0.25,0.25,0,0,0,0
500,900,1095,CrMoNbV,0,0.25,0,0,0,0,0,0,0,0.25,0,0.25,0.25,0,0,0,0
501,1000,1080,CrMoNbV,0,0.25,0,0,0,0,0,0,0,0.25,0,0.25,0.25,0,0,0,0
502,2229,0,CrMoNbV,0,0.25,0,0,0,0,0,0,0,0.25,0,0.25,0.25,0,0,0,0
503,20,1795,CrMoTaTi,0,0.25,0,0,0,0,0,0.25,0.25,0,0,0,0.25,0,0,0,0
504,100,1506,CrMoTaTi,0,0.25,0,0,0,0,0,0.25,0.25,0,0,0,0.25,0,0,0,0
505,200,1266,CrMoTaTi,0,0.25,0,0,0,0,0,0.25,0.25,0,0,0,0.25,0,0,0,0
506,300,1183,CrMoTaTi,0,0.25,0,0,0,0,0,0.25,0.25,0,0,0,0.25,0,0,0,0
507,400,1175,CrMoTaTi,0,0.25,0,0,0,0,0,0.25,0.25,0,0,0,0.25,0,0,0,0
508,600,1162,CrMoTaTi,0,0.25,0,0,0,0,0,0.25,0.25,0,0,0,0.25,0,0,0,0
509,800,1162,CrMoTaTi,0,0.25,0,0,0,0,0,0.25,0.25,0,0,0,0.25,0,0,0,0
510,1000,1159,CrMoTaTi,0,0.25,0,0,0,0,0,0.25,0.25,0,0,0,0.25,0,0,0,0
511,2303.75,0,CrMoTaTi,0,0.25,0,0,0,0,0,0.25,0.25,0,0,0,0.25,0,0,0,0
512,23,1576,CrNb0.333Ti0.333Zr0.333,0,0.500250125,0,0,0,0,0,0,0.166583292,0,0.166583292,0.166583292,0,0,0,0,0
513,1000,139,CrNb0.333Ti0.333Zr0.333,0,0.500250125,0,0,0,0,0,0,0.166583292,0,0.166583292,0.166583292,0,0,0,0,0
514,1200,32,CrNb0.333Ti0.333Zr0.333,0,0.500250125,0,0,0,0,0,0,0.166583292,0,0.166583292,0.166583292,0,0,0,0,0
515,1953.48,0,CrNb0.333Ti0.333Zr0.333,0,0.500250125,0,0,0,0,0,0,0.166583292,0,0.166583292,0.166583292,0,0,0,0,0
516,25,2034,CrTaTi0.17VW,0,0.239808153,0,0,0,0,0,0.239808153,0.040767386,0.239808153,0,0,0,0,0.239808153,0,0
517,1200,750,CrTaTi0.17VW,0,0.239808153,0,0,0,0,0,0.239808153,0.040767386,0.239808153,0,0,0,0,0.239808153,0,0
518,2527.47,0,CrTaTi0.17VW,0,0.239808153,0,0,0,0,0,0.239808153,0.040767386,0.239808153,0,0,0,0,0.239808153,0,0
519,25,1065,Hf0.25Nb0.25TiV0.5Zr0.5,0,0,0,0,0,0,0,0,0.444444444,0.222222222,0.222222222,0.111111111,0,0,0,0,0
520,600,718,Hf0.25Nb0.25TiV0.5Zr0.5,0,0,0,0,0,0,0,0,0.444444444,0.222222222,0.222222222,0.111111111,0,0,0,0,0
521,800,135,Hf0.25Nb0.25TiV0.5Zr0.5,0,0,0,0,0,0,0,0,0.444444444,0.222222222,0.222222222,0.111111111,0,0,0,0,0
522,1891.2,0,Hf0.25Nb0.25TiV0.5Zr0.5,0,0,0,0,0,0,0,0,0.444444444,0.222222222,0.222222222,0.111111111,0,0,0,0,0
523,25,980,Hf0.25Nb0.5TiV0.5Zr0.5,0,0,0,0,0,0,0,0,0.4,0.2,0.2,0.2,0,0,0,0,0
524,600,859,Hf0.25Nb0.5TiV0.5Zr0.5,0,0,0,0,0,0,0,0,0.4,0.2,0.2,0.2,0,0,0,0,0
525,800,195,Hf0.25Nb0.5TiV0.5Zr0.5,0,0,0,0,0,0,0,0,0.4,0.2,0.2,0.2,0,0,0,0,0
526,1944.45,0,Hf0.25Nb0.5TiV0.5Zr0.5,0,0,0,0,0,0,0,0,0.4,0.2,0.2,0.2,0,0,0,0,0
527,25,1160,Hf0.25TiV0.5Zr0.5,0,0,0,0,0,0,0,0,0.5,0.25,0.25,0,0,0,0,0,0
528,600,405,Hf0.25TiV0.5Zr0.5,0,0,0,0,0,0,0,0,0.5,0.25,0.25,0,0,0,0,0,0
529,800,85,Hf0.25TiV0.5Zr0.5,0,0,0,0,0,0,0,0,0.5,0.25,0.25,0,0,0,0,0,0
530,1826.11,0,Hf0.25TiV0.5Zr0.5,0,0,0,0,0,0,0,0,0.5,0.25,0.25,0,0,0,0,0,0
531,25,845,Hf0.26NbTaTi0.578Zr0.416,0,0,0,0,0,0,0,0.334001336,0.193052772,0,0.138944556,0.334001336,0,0,0,0,0
532,60,795,Hf0.26NbTaTi0.578Zr0.416,0,0,0,0,0,0,0,0.334001336,0.193052772,0,0.138944556,0.334001336,0,0,0,0,0
533,100,765,Hf0.26NbTaTi0.578Zr0.416,0,0,0,0,0,0,0,0.334001336,0.193052772,0,0.138944556,0.334001336,0,0,0,0,0
534,200,650,Hf0.26NbTaTi0.578Zr0.416,0,0,0,0,0,0,0,0.334001336,0.193052772,0,0.138944556,0.334001336,0,0,0,0,0
535,300,590,Hf0.26NbTaTi0.578Zr0.416,0,0,0,0,0,0,0,0.334001336,0.193052772,0,0.138944556,0.334001336,0,0,0,0,0
536,2400.23,0,Hf0.26NbTaTi0.578Zr0.416,0,0,0,0,0,0,0,0.334001336,0.193052772,0,0.138944556,0.334001336,0,0,0,0,0
537,-268.8,2210,Hf0.5Nb0.667Ta0.333TiZr0.833,0,0,0,0,0,0,0,0.11754324,0.352982704,0,0.294034592,0.235439463,0,0,0,0,0
538,-268.8,2390,Hf0.5Nb0.667Ta0.333TiZr0.833,0,0,0,0,0,0,0,0.11754324,0.352982704,0,0.294034592,0.235439463,0,0,0,0,0
539,-268.8,2250,Hf0.5Nb0.667Ta0.333TiZr0.833,0,0,0,0,0,0,0,0.11754324,0.352982704,0,0.294034592,0.235439463,0,0,0,0,0
540,-196,1880,Hf0.5Nb0.667Ta0.333TiZr0.833,0,0,0,0,0,0,0,0.11754324,0.352982704,0,0.294034592,0.235439463,0,0,0,0,0
541,-196,1920,Hf0.5Nb0.667Ta0.333TiZr0.833,0,0,0,0,0,0,0,0.11754324,0.352982704,0,0.294034592,0.235439463,0,0,0,0,0
542,-196,1750,Hf0.5Nb0.667Ta0.333TiZr0.833,0,0,0,0,0,0,0,0.11754324,0.352982704,0,0.294034592,0.235439463,0,0,0,0,0
543,-153,1370,Hf0.5Nb0.667Ta0.333TiZr0.833,0,0,0,0,0,0,0,0.11754324,0.352982704,0,0.294034592,0.235439463,0,0,0,0,0
544,-153,1640,Hf0.5Nb0.667Ta0.333TiZr0.833,0,0,0,0,0,0,0,0.11754324,0.352982704,0,0.294034592,0.235439463,0,0,0,0,0
545,-153,1550,Hf0.5Nb0.667Ta0.333TiZr0.833,0,0,0,0,0,0,0,0.11754324,0.352982704,0,0.294034592,0.235439463,0,0,0,0,0
546,-103,1380,Hf0.5Nb0.667Ta0.333TiZr0.833,0,0,0,0,0,0,0,0.11754324,0.352982704,0,0.294034592,0.235439463,0,0,0,0,0
547,-103,1370,Hf0.5Nb0.667Ta0.333TiZr0.833,0,0,0,0,0,0,0,0.11754324,0.352982704,0,0.294034592,0.235439463,0,0,0,0,0
548,-103,1250,Hf0.5Nb0.667Ta0.333TiZr0.833,0,0,0,0,0,0,0,0.11754324,0.352982704,0,0.294034592,0.235439463,0,0,0,0,0
549,-43,1180,Hf0.5Nb0.667Ta0.333TiZr0.833,0,0,0,0,0,0,0,0.11754324,0.352982704,0,0.294034592,0.235439463,0,0,0,0,0
550,-43,1200,Hf0.5Nb0.667Ta0.333TiZr0.833,0,0,0,0,0,0,0,0.11754324,0.352982704,0,0.294034592,0.235439463,0,0,0,0,0
551,-43,1020,Hf0.5Nb0.667Ta0.333TiZr0.833,0,0,0,0,0,0,0,0.11754324,0.352982704,0,0.294034592,0.235439463,0,0,0,0,0
552,25,1150,Hf0.5Nb0.667Ta0.333TiZr0.833,0,0,0,0,0,0,0,0.11754324,0.352982704,0,0.294034592,0.235439463,0,0,0,0,0
553,25,890,Hf0.5Nb0.667Ta0.333TiZr0.833,0,0,0,0,0,0,0,0.11754324,0.352982704,0,0.294034592,0.235439463,0,0,0,0,0
554,25,1100,Hf0.5Nb0.667Ta0.333TiZr0.833,0,0,0,0,0,0,0,0.11754324,0.352982704,0,0.294034592,0.235439463,0,0,0,0,0
555,72,1040,Hf0.5Nb0.667Ta0.333TiZr0.833,0,0,0,0,0,0,0,0.11754324,0.352982704,0,0.294034592,0.235439463,0,0,0,0,0
556,72,1020,Hf0.5Nb0.667Ta0.333TiZr0.833,0,0,0,0,0,0,0,0.11754324,0.352982704,0,0.294034592,0.235439463,0,0,0,0,0
557,72,640,Hf0.5Nb0.667Ta0.333TiZr0.833,0,0,0,0,0,0,0,0.11754324,0.352982704,0,0.294034592,0.235439463,0,0,0,0,0
558,2095.34,0,Hf0.5Nb0.667Ta0.333TiZr0.833,0,0,0,0,0,0,0,0.11754324,0.352982704,0,0.294034592,0.235439463,0,0,0,0,0
559,25,1787,HfMo0.5NbSi0.5TiV0.5,0,0,0,0,0,0,0,0,0.333333333,0.166666667,0,0.333333333,0.166666667,0,0,0,0
560,1000,614,HfMo0.5NbSi0.5TiV0.5,0,0,0,0,0,0,0,0,0.333333333,0.166666667,0,0.333333333,0.166666667,0,0,0,0
561,1200,188,HfMo0.5NbSi0.5TiV0.5,0,0,0,0,0,0,0,0,0.333333333,0.166666667,0,0.333333333,0.166666667,0,0,0,0
562,2078,0,HfMo0.5NbSi0.5TiV0.5,0,0,0,0,0,0,0,0,0.333333333,0.166666667,0,0.333333333,0.166666667,0,0,0,0
563,25,2134,HfMo0.5NbSi0.7TiV0.5,0,0,0,0,0,0,0,0,0.333333333,0.166666667,0,0.333333333,0.166666667,0,0,0,0
564,1000,673,HfMo0.5NbSi0.7TiV0.5,0,0,0,0,0,0,0,0,0.333333333,0.166666667,0,0.333333333,0.166666667,0,0,0,0
565,1200,235,HfMo0.5NbSi0.7TiV0.5,0,0,0,0,0,0,0,0,0.333333333,0.166666667,0,0.333333333,0.166666667,0,0,0,0
566,2050,0,HfMo0.5NbSi0.7TiV0.5,0,0,0,0,0,0,0,0,0.333333333,0.166666667,0,0.333333333,0.166666667,0,0,0,0
567,25,1260,HfMo0.5NbTiV0.5,0,0,0,0,0,0,0,0,0.333333333,0.166666667,0,0.333333333,0.166666667,0,0,0,0
568,1000,368,HfMo0.5NbTiV0.5,0,0,0,0,0,0,0,0,0.333333333,0.166666667,0,0.333333333,0.166666667,0,0,0,0
569,1200,60,HfMo0.5NbTiV0.5,0,0,0,0,0,0,0,0,0.333333333,0.166666667,0,0.333333333,0.166666667,0,0,0,0
570,2161,0,HfMo0.5NbTiV0.5,0,0,0,0,0,0,0,0,0.333333333,0.166666667,0,0.333333333,0.166666667,0,0,0,0
571,25,1260,HfMo0.5NbTiV0.5,0,0,0,0,0,0,0,0,0.333333333,0.166666667,0,0.333333333,0.166666667,0,0,0,0
572,1000,368,HfMo0.5NbTiV0.5,0,0,0,0,0,0,0,0,0.333333333,0.166666667,0,0.333333333,0.166666667,0,0,0,0
573,1200,60,HfMo0.5NbTiV0.5,0,0,0,0,0,0,0,0,0.333333333,0.166666667,0,0.333333333,0.166666667,0,0,0,0
574,2161.13,0,HfMo0.5NbTiV0.5,0,0,0,0,0,0,0,0,0.333333333,0.166666667,0,0.333333333,0.166666667,0,0,0,0
575,25,1637,HfMoNbTaTiWZr,0,0,0,0,0,0,0,0.166666667,0.166666667,0,0.166666667,0.166666667,0.166666667,0,0.166666667,0,0
576,800,1065,HfMoNbTaTiWZr,0,0,0,0,0,0,0,0.166666667,0.166666667,0,0.166666667,0.166666667,0.166666667,0,0.166666667,0,0
577,1000,736,HfMoNbTaTiWZr,0,0,0,0,0,0,0,0.166666667,0.166666667,0,0.166666667,0.166666667,0.166666667,0,0.166666667,0,0
578,1200,703,HfMoNbTaTiWZr,0,0,0,0,0,0,0,0.166666667,0.166666667,0,0.166666667,0.166666667,0.166666667,0,0.166666667,0,0
579,2470.71,0,HfMoNbTaTiWZr,0,0,0,0,0,0,0,0.166666667,0.166666667,0,0.166666667,0.166666667,0.166666667,0,0.166666667,0,0
580,25,1512,HfMoNbTaTiZr,0,0,0,0,0,0,0,0.2,0.2,0,0.2,0.2,0.2,0,0,0,0
581,800,1007,HfMoNbTaTiZr,0,0,0,0,0,0,0,0.2,0.2,0,0.2,0.2,0.2,0,0,0,0
582,1000,814,HfMoNbTaTiZr,0,0,0,0,0,0,0,0.2,0.2,0,0.2,0.2,0.2,0,0,0,0
583,1200,556,HfMoNbTaTiZr,0,0,0,0,0,0,0,0.2,0.2,0,0.2,0.2,0.2,0,0,0,0
584,2312,0,HfMoNbTaTiZr,0,0,0,0,0,0,0,0.2,0.2,0,0.2,0.2,0.2,0,0,0,0
585,25,1369,HfMoNbTaTi,0,0,0,0,0,0,0,0.25,0.25,0,0,0.25,0.25,0,0,0,0
586,800,822,HfMoNbTaTi,0,0,0,0,0,0,0,0.25,0.25,0,0,0.25,0.25,0,0,0,0
587,1000,778,HfMoNbTaTi,0,0,0,0,0,0,0,0.25,0.25,0,0,0.25,0.25,0,0,0,0
588,1200,699,HfMoNbTaTi,0,0,0,0,0,0,0,0.25,0.25,0,0,0.25,0.25,0,0,0,0
589,1400,367,HfMoNbTaTi,0,0,0,0,0,0,0,0.25,0.25,0,0,0.25,0.25,0,0,0,0
590,2403.6,0,HfMoNbTaTi,0,0,0,0,0,0,0,0.25,0.25,0,0,0.25,0.25,0,0,0,0
591,25,1524,HfMoNbTaZr,0,0,0,0,0,0,0,0.25,0,0,0.25,0.25,0.25,0,0,0,0
592,800,1005,HfMoNbTaZr,0,0,0,0,0,0,0,0.25,0,0,0.25,0.25,0.25,0,0,0,0
593,1000,927,HfMoNbTaZr,0,0,0,0,0,0,0,0.25,0,0,0.25,0.25,0.25,0,0,0,0
594,1200,694,HfMoNbTaZr,0,0,0,0,0,0,0,0.25,0,0,0.25,0.25,0.25,0,0,0,0
595,1400,278,HfMoNbTaZr,0,0,0,0,0,0,0,0.25,0,0,0.25,0.25,0.25,0,0,0,0
596,2441,0,HfMoNbTaZr,0,0,0,0,0,0,0,0.25,0,0,0.25,0.25,0.25,0,0,0,0
597,25,1719,HfMoNbTiZr,0,0,0,0,0,0,0,0,0.25,0,0.25,0.25,0.25,0,0,0,0
598,25,1575,HfMoNbTiZr,0,0,0,0,0,0,0,0,0.25,0,0.25,0.25,0.25,0,0,0,0
599,800,825,HfMoNbTiZr,0,0,0,0,0,0,0,0,0.25,0,0.25,0.25,0.25,0,0,0,0
600,900,728,HfMoNbTiZr,0,0,0,0,0,0,0,0,0.25,0,0.25,0.25,0.25,0,0,0,0
601,1000,635,HfMoNbTiZr,0,0,0,0,0,0,0,0,0.25,0,0.25,0.25,0.25,0,0,0,0
602,1100,397,HfMoNbTiZr,0,0,0,0,0,0,0,0,0.25,0,0.25,0.25,0.25,0,0,0,0
603,1200,187,HfMoNbTiZr,0,0,0,0,0,0,0,0,0.25,0,0.25,0.25,0.25,0,0,0,0
604,2297,0,HfMoNbTiZr,0,0,0,0,0,0,0,0,0.25,0,0.25,0.25,0.25,0,0,0,0
605,25,1719,HfMoNbTiZr,0,0,0,0,0,0,0,0,0.25,0,0.25,0.25,0.25,0,0,0,0
606,25,1575,HfMoNbTiZr,0,0,0,0,0,0,0,0,0.25,0,0.25,0.25,0.25,0,0,0,0
607,800,829,HfMoNbTiZr,0,0,0,0,0,0,0,0,0.25,0,0.25,0.25,0.25,0,0,0,0
608,800,825,HfMoNbTiZr,0,0,0,0,0,0,0,0,0.25,0,0.25,0.25,0.25,0,0,0,0
609,900,728,HfMoNbTiZr,0,0,0,0,0,0,0,0,0.25,0,0.25,0.25,0.25,0,0,0,0
610,1000,721,HfMoNbTiZr,0,0,0,0,0,0,0,0,0.25,0,0.25,0.25,0.25,0,0,0,0
611,1000,635,HfMoNbTiZr,0,0,0,0,0,0,0,0,0.25,0,0.25,0.25,0.25,0,0,0,0
612,1100,397,HfMoNbTiZr,0,0,0,0,0,0,0,0,0.25,0,0.25,0.25,0.25,0,0,0,0
613,1200,301,HfMoNbTiZr,0,0,0,0,0,0,0,0,0.25,0,0.25,0.25,0.25,0,0,0,0
614,1200,187,HfMoNbTiZr,0,0,0,0,0,0,0,0,0.25,0,0.25,0.25,0.25,0,0,0,0
615,2297,0,HfMoNbTiZr,0,0,0,0,0,0,0,0,0.25,0,0.25,0.25,0.25,0,0,0,0
616,25,1600,HfMoTaTiZr,0,0,0,0,0,0,0,0.25,0.25,0,0.25,0,0.25,0,0,0,0
617,800,1045,HfMoTaTiZr,0,0,0,0,0,0,0,0.25,0.25,0,0.25,0,0.25,0,0,0,0
618,1000,855,HfMoTaTiZr,0,0,0,0,0,0,0,0.25,0.25,0,0.25,0,0.25,0,0,0,0
619,1200,404,HfMoTaTiZr,0,0,0,0,0,0,0,0.25,0.25,0,0.25,0,0.25,0,0,0,0
620,2279.2,0,HfMoTaTiZr,0,0,0,0,0,0,0,0.25,0.25,0,0.25,0,0.25,0,0,0,0
621,25,1550,HfNbTaTiWZr,0,0,0,0,0,0,0,0.2,0.2,0,0.2,0.2,0,0,0.2,0,0
622,800,577,HfNbTaTiWZr,0,0,0,0,0,0,0,0.2,0.2,0,0.2,0.2,0,0,0.2,0,0
623,1000,409,HfNbTaTiWZr,0,0,0,0,0,0,0,0.2,0.2,0,0.2,0.2,0,0,0.2,0,0
624,1200,345,HfNbTaTiWZr,0,0,0,0,0,0,0,0.2,0.2,0,0.2,0.2,0,0,0.2,0,0
625,2445.33,0,HfNbTaTiWZr,0,0,0,0,0,0,0,0.2,0.2,0,0.2,0.2,0,0,0.2,0,0
626,25,1073,HfNbTaTiZr,0,0,0,0,0,0,0,0.25,0.25,0,0.25,0.25,0,0,0,0,0
627,25,1015,HfNbTaTiZr,0,0,0,0,0,0,0,0.25,0.25,0,0.25,0.25,0,0,0,0,0
628,25,1520,HfNbTaTiZr,0,0,0,0,0,0,0,0.25,0.25,0,0.25,0.25,0,0,0,0,0
629,25,795,HfNbTaTiZr,0,0,0,0,0,0,0,0.25,0.25,0,0.25,0.25,0,0,0,0,0
630,25,1900,HfNbTaTiZr,0,0,0,0,0,0,0,0.25,0.25,0,0.25,0.25,0,0,0,0,0
631,25,830,HfNbTaTiZr,0,0,0,0,0,0,0,0.25,0.25,0,0.25,0.25,0,0,0,0,0
632,25,1303,HfNbTaTiZr,0,0,0,0,0,0,0,0.25,0.25,0,0.25,0.25,0,0,0,0,0
633,25,1202,HfNbTaTiZr,0,0,0,0,0,0,0,0.25,0.25,0,0.25,0.25,0,0,0,0,0
634,25,1145,HfNbTaTiZr,0,0,0,0,0,0,0,0.25,0.25,0,0.25,0.25,0,0,0,0,0
635,25,958,HfNbTaTiZr,0,0,0,0,0,0,0,0.25,0.25,0,0.25,0.25,0,0,0,0,0
636,25,944,HfNbTaTiZr,0,0,0,0,0,0,0,0.25,0.25,0,0.25,0.25,0,0,0,0,0
637,25,940,HfNbTaTiZr,0,0,0,0,0,0,0,0.25,0.25,0,0.25,0.25,0,0,0,0,0
638,25,940,HfNbTaTiZr,0,0,0,0,0,0,0,0.25,0.25,0,0.25,0.25,0,0,0,0,0
639,25,929,HfNbTaTiZr,0,0,0,0,0,0,0,0.25,0.25,0,0.25,0.25,0,0,0,0,0
640,25,905,HfNbTaTiZr,0,0,0,0,0,0,0,0.25,0.25,0,0.25,0.25,0,0,0,0,0
641,25,890,HfNbTaTiZr,0,0,0,0,0,0,0,0.25,0.25,0,0.25,0.25,0,0,0,0,0
642,25,828,HfNbTaTiZr,0,0,0,0,0,0,0,0.25,0.25,0,0.25,0.25,0,0,0,0,0
643,25,827,HfNbTaTiZr,0,0,0,0,0,0,0,0.25,0.25,0,0.25,0.25,0,0,0,0,0
644,25,820,HfNbTaTiZr,0,0,0,0,0,0,0,0.25,0.25,0,0.25,0.25,0,0,0,0,0
645,25,803,HfNbTaTiZr,0,0,0,0,0,0,0,0.25,0.25,0,0.25,0.25,0,0,0,0,0
646,400,790,HfNbTaTiZr,0,0,0,0,0,0,0,0.25,0.25,0,0.25,0.25,0,0,0,0,0
647,600,675,HfNbTaTiZr,0,0,0,0,0,0,0,0.25,0.25,0,0.25,0.25,0,0,0,0,0
648,800,535,HfNbTaTiZr,0,0,0,0,0,0,0,0.25,0.25,0,0.25,0.25,0,0,0,0,0
649,800,475,HfNbTaTiZr,0,0,0,0,0,0,0,0.25,0.25,0,0.25,0.25,0,0,0,0,0
650,800,285,HfNbTaTiZr,0,0,0,0,0,0,0,0.25,0.25,0,0.25,0.25,0,0,0,0,0
651,1000,295,HfNbTaTiZr,0,0,0,0,0,0,0,0.25,0.25,0,0.25,0.25,0,0,0,0,0
652,1200,92,HfNbTaTiZr,0,0,0,0,0,0,0,0.25,0.25,0,0.25,0.25,0,0,0,0,0
653,2250,0,HfNbTaTiZr,0,0,0,0,0,0,0,0.25,0.25,0,0.25,0.25,0,0,0,0,0
654,25,1073,HfNbTaTiZr,0,0,0,0,0,0,0,0.25,0.25,0,0.25,0.25,0,0,0,0,0
655,25,1015,HfNbTaTiZr,0,0,0,0,0,0,0,0.25,0.25,0,0.25,0.25,0,0,0,0,0
656,400,790,HfNbTaTiZr,0,0,0,0,0,0,0,0.25,0.25,0,0.25,0.25,0,0,0,0,0
657,600,675,HfNbTaTiZr,0,0,0,0,0,0,0,0.25,0.25,0,0.25,0.25,0,0,0,0,0
658,800,535,HfNbTaTiZr,0,0,0,0,0,0,0,0.25,0.25,0,0.25,0.25,0,0,0,0,0
659,800,475,HfNbTaTiZr,0,0,0,0,0,0,0,0.25,0.25,0,0.25,0.25,0,0,0,0,0
660,1000,295,HfNbTaTiZr,0,0,0,0,0,0,0,0.25,0.25,0,0.25,0.25,0,0,0,0,0
661,1200,92,HfNbTaTiZr,0,0,0,0,0,0,0,0.25,0.25,0,0.25,0.25,0,0,0,0,0
662,2250,0,HfNbTaTiZr,0,0,0,0,0,0,0,0.25,0.25,0,0.25,0.25,0,0,0,0,0
663,20,834,HfNbTaTi,0,0,0,0,0,0,0,0.333333333,0.333333333,0,0,0.333333333,0,0,0,0,0
664,20,860,HfNbTaTi,0,0,0,0,0,0,0,0.333333333,0.333333333,0,0,0.333333333,0,0,0,0,0
665,200,610,HfNbTaTi,0,0,0,0,0,0,0,0.333333333,0.333333333,0,0,0.333333333,0,0,0,0,0
666,600,473,HfNbTaTi,0,0,0,0,0,0,0,0.333333333,0.333333333,0,0,0.333333333,0,0,0,0,0
667,2348.75,0,HfNbTaTi,0,0,0,0,0,0,0,0.333333333,0.333333333,0,0,0.333333333,0,0,0,0,0
668,25,1000,HfNbTiZr,0,0,0,0,0,0,0,0,0.333333333,0,0.333333333,0.333333333,0,0,0,0,0
669,800,303,HfNbTiZr,0,0,0,0,0,0,0,0,0.333333333,0,0.333333333,0.333333333,0,0,0,0,0
670,1000,154,HfNbTiZr,0,0,0,0,0,0,0,0,0.333333333,0,0.333333333,0.333333333,0,0,0,0,0
671,2058.25,0,HfNbTiZr,0,0,0,0,0,0,0,0,0.333333333,0,0.333333333,0.333333333,0,0,0,0,0
672,25,2483,MoNbSi0.75TaW,0,0,0,0,0,0,0,0.25,0,0,0,0.25,0.25,0,0.25,0,0
673,1200,960,MoNbSi0.75TaW,0,0,0,0,0,0,0,0.25,0,0,0,0.25,0.25,0,0.25,0,0
674,2652.53,0,MoNbSi0.75TaW,0,0,0,0,0,0,0,0.25,0,0,0,0.25,0.25,0,0.25,0,0
675,25,1455,MoNbTaTiW,0,0,0,0,0,0,0,0.2,0.2,0,0,0.2,0.2,0,0.2,0,0
676,25,1343,MoNbTaTiW,0,0,0,0,0,0,0,0.2,0.2,0,0,0.2,0.2,0,0.2,0,0
677,600,689,MoNbTaTiW,0,0,0,0,0,0,0,0.2,0.2,0,0,0.2,0.2,0,0.2,0,0
678,800,674,MoNbTaTiW,0,0,0,0,0,0,0,0.2,0.2,0,0,0.2,0.2,0,0.2,0,0
679,1000,620,MoNbTaTiW,0,0,0,0,0,0,0,0.2,0.2,0,0,0.2,0.2,0,0.2,0,0
680,1200,586,MoNbTaTiW,0,0,0,0,0,0,0,0.2,0.2,0,0,0.2,0.2,0,0.2,0,0
681,2641,0,MoNbTaTiW,0,0,0,0,0,0,0,0.2,0.2,0,0,0.2,0.2,0,0.2,0,0
682,20,1210,MoNbTaTi,0,0,0,0,0,0,0,0.25,0.25,0,0,0.25,0.25,0,0,0,0
683,60,1071,MoNbTaTi,0,0,0,0,0,0,0,0.25,0.25,0,0,0.25,0.25,0,0,0,0
684,100,1029,MoNbTaTi,0,0,0,0,0,0,0,0.25,0.25,0,0,0.25,0.25,0,0,0,0
685,200,868,MoNbTaTi,0,0,0,0,0,0,0,0.25,0.25,0,0,0.25,0.25,0,0,0,0
686,300,732,MoNbTaTi,0,0,0,0,0,0,0,0.25,0.25,0,0,0.25,0.25,0,0,0,0
687,400,685,MoNbTaTi,0,0,0,0,0,0,0,0.25,0.25,0,0,0.25,0.25,0,0,0,0
688,600,593,MoNbTaTi,0,0,0,0,0,0,0,0.25,0.25,0,0,0.25,0.25,0,0,0,0
689,800,564,MoNbTaTi,0,0,0,0,0,0,0,0.25,0.25,0,0,0.25,0.25,0,0,0,0
690,1000,539,MoNbTaTi,0,0,0,0,0,0,0,0.25,0.25,0,0,0.25,0.25,0,0,0,0
691,2403.6,0,MoNbTaTi,0,0,0,0,0,0,0,0.25,0.25,0,0,0.25,0.25,0,0,0,0
692,25,1246,MoNbTaVW,0,0,0,0,0,0,0,0.2,0,0.2,0,0.2,0.2,0,0.2,0,0
693,600,862,MoNbTaVW,0,0,0,0,0,0,0,0.2,0,0.2,0,0.2,0.2,0,0.2,0,0
694,800,846,MoNbTaVW,0,0,0,0,0,0,0,0.2,0,0.2,0,0.2,0.2,0,0.2,0,0
695,1000,842,MoNbTaVW,0,0,0,0,0,0,0,0.2,0,0.2,0,0.2,0.2,0,0.2,0,0
696,1200,735,MoNbTaVW,0,0,0,0,0,0,0,0.2,0,0.2,0,0.2,0.2,0,0.2,0,0
697,1400,656,MoNbTaVW,0,0,0,0,0,0,0,0.2,0,0.2,0,0.2,0.2,0,0.2,0,0
698,1600,477,MoNbTaVW,0,0,0,0,0,0,0,0.2,0,0.2,0,0.2,0.2,0,0.2,0,0
699,2690,0,MoNbTaVW,0,0,0,0,0,0,0,0.2,0,0.2,0,0.2,0.2,0,0.2,0,0
700,25,996,MoNbTaW,0,0,0,0,0,0,0,0.25,0,0,0,0.25,0.25,0,0.25,0,0
701,25,1058,MoNbTaW,0,0,0,0,0,0,0,0.25,0,0,0,0.25,0.25,0,0.25,0,0
702,25,1217,MoNbTaW,0,0,0,0,0,0,0,0.25,0,0,0,0.25,0.25,0,0.25,0,0
703,600,561,MoNbTaW,0,0,0,0,0,0,0,0.25,0,0,0,0.25,0.25,0,0.25,0,0
704,800,552,MoNbTaW,0,0,0,0,0,0,0,0.25,0,0,0,0.25,0.25,0,0.25,0,0
705,1000,548,MoNbTaW,0,0,0,0,0,0,0,0.25,0,0,0,0.25,0.25,0,0.25,0,0
706,1200,506,MoNbTaW,0,0,0,0,0,0,0,0.25,0,0,0,0.25,0.25,0,0.25,0,0
707,1400,421,MoNbTaW,0,0,0,0,0,0,0,0.25,0,0,0,0.25,0.25,0,0.25,0,0
708,1600,405,MoNbTaW,0,0,0,0,0,0,0,0.25,0,0,0,0.25,0.25,0,0.25,0,0
709,2885,0,MoNbTaW,0,0,0,0,0,0,0,0.25,0,0,0,0.25,0.25,0,0.25,0,0
710,25,996,MoNbTaW,0,0,0,0,0,0,0,0.25,0,0,0,0.25,0.25,0,0.25,0,0
711,25,1058,MoNbTaW,0,0,0,0,0,0,0,0.25,0,0,0,0.25,0.25,0,0.25,0,0
712,600,561,MoNbTaW,0,0,0,0,0,0,0,0.25,0,0,0,0.25,0.25,0,0.25,0,0
713,800,552,MoNbTaW,0,0,0,0,0,0,0,0.25,0,0,0,0.25,0.25,0,0.25,0,0
714,1000,548,MoNbTaW,0,0,0,0,0,0,0,0.25,0,0,0,0.25,0.25,0,0.25,0,0
715,1200,506,MoNbTaW,0,0,0,0,0,0,0,0.25,0,0,0,0.25,0.25,0,0.25,0,0
716,1400,421,MoNbTaW,0,0,0,0,0,0,0,0.25,0,0,0,0.25,0.25,0,0.25,0,0
717,1600,405,MoNbTaW,0,0,0,0,0,0,0,0.25,0,0,0,0.25,0.25,0,0.25,0,0
718,2885,0,MoNbTaW,0,0,0,0,0,0,0,0.25,0,0,0,0.25,0.25,0,0.25,0,0
719,23,1706,MoNbTiVZr,0,0,0,0,0,0,0,0,0.2,0.2,0.2,0.2,0.2,0,0,0,0
720,1000,467,MoNbTiVZr,0,0,0,0,0,0,0,0,0.2,0.2,0.2,0.2,0.2,0,0,0,0
721,1200,116,MoNbTiVZr,0,0,0,0,0,0,0,0,0.2,0.2,0.2,0.2,0.2,0,0,0,0
722,2106.6,0,MoNbTiVZr,0,0,0,0,0,0,0,0,0.2,0.2,0.2,0.2,0.2,0,0,0,0
723,23,1100,MoNbTi,0,0,0,0,0,0,0,0,0.333333333,0,0,0.333333333,0.333333333,0,0,0,0
724,1000,504,MoNbTi,0,0,0,0,0,0,0,0,0.333333333,0,0,0.333333333,0.333333333,0,0,0,0
725,1200,324,MoNbTi,0,0,0,0,0,0,0,0,0.333333333,0,0,0.333333333,0.333333333,0,0,0,0
726,2256,0,MoNbTi,0,0,0,0,0,0,0,0,0.333333333,0,0,0.333333333,0.333333333,0,0,0,0
727,25,918,Nb0.5Ti0.5VZr0.5,0,0,0,0,0,0,0,0,0.2,0.4,0.2,0.2,0,0,0,0,0
728,600,571,Nb0.5Ti0.5VZr0.5,0,0,0,0,0,0,0,0,0.2,0.4,0.2,0.2,0,0,0,0,0
729,800,240,Nb0.5Ti0.5VZr0.5,0,0,0,0,0,0,0,0,0.2,0.4,0.2,0.2,0,0,0,0,0
730,1000,72,Nb0.5Ti0.5VZr0.5,0,0,0,0,0,0,0,0,0.2,0.4,0.2,0.2,0,0,0,0,0
731,1964,0,Nb0.5Ti0.5VZr0.5,0,0,0,0,0,0,0,0,0.2,0.4,0.2,0.2,0,0,0,0,0
732,23,1244,NbRe0.3TiZr,0,0,0,0,0,0,0,0,0.333333333,0,0.333333333,0.333333333,0,0,0,0,0
733,1000,323,NbRe0.3TiZr,0,0,0,0,0,0,0,0,0.333333333,0,0.333333333,0.333333333,0,0,0,0,0
734,1200,89,NbRe0.3TiZr,0,0,0,0,0,0,0,0,0.333333333,0,0.333333333,0.333333333,0,0,0,0,0
735,2107.73,0,NbRe0.3TiZr,0,0,0,0,0,0,0,0,0.333333333,0,0.333333333,0.333333333,0,0,0,0,0
736,23,882,NbTa0.3TiZr,0,0,0,0,0,0,0,0.090909091,0.303030303,0,0.303030303,0.303030303,0,0,0,0,0
737,1000,274,NbTa0.3TiZr,0,0,0,0,0,0,0,0.090909091,0.303030303,0,0.303030303,0.303030303,0,0,0,0,0
738,1200,102,NbTa0.3TiZr,0,0,0,0,0,0,0,0.090909091,0.303030303,0,0.303030303,0.303030303,0,0,0,0,0
739,2092.45,0,NbTa0.3TiZr,0,0,0,0,0,0,0,0.090909091,0.303030303,0,0.303030303,0.303030303,0,0,0,0,0
740,-187,2112,NbTaTiVZr,0,0,0,0,0,0,0,0.2,0.2,0.2,0.2,0.2,0,0,0,0,0
741,23,1395,NbTaTiVZr,0,0,0,0,0,0,0,0.2,0.2,0.2,0.2,0.2,0,0,0,0,0
742,25,1513,NbTaTiVZr,0,0,0,0,0,0,0,0.2,0.2,0.2,0.2,0.2,0,0,0,0,0
743,1000,190,NbTaTiVZr,0,0,0,0,0,0,0,0.2,0.2,0.2,0.2,0.2,0,0,0,0,0
744,1200,78,NbTaTiVZr,0,0,0,0,0,0,0,0.2,0.2,0.2,0.2,0.2,0,0,0,0,0
745,2185.4,0,NbTaTiVZr,0,0,0,0,0,0,0,0.2,0.2,0.2,0.2,0.2,0,0,0,0,0
746,20,1054,NbTaTiW,0,0,0,0,0,0,0,0.25,0.25,0,0,0.25,0,0,0.25,0,0
747,100,968,NbTaTiW,0,0,0,0,0,0,0,0.25,0.25,0,0,0.25,0,0,0.25,0,0
748,200,869,NbTaTiW,0,0,0,0,0,0,0,0.25,0.25,0,0,0.25,0,0,0.25,0,0
749,300,754,NbTaTiW,0,0,0,0,0,0,0,0.25,0.25,0,0,0.25,0,0,0.25,0,0
750,400,627,NbTaTiW,0,0,0,0,0,0,0,0.25,0.25,0,0,0.25,0,0,0.25,0,0
751,600,596,NbTaTiW,0,0,0,0,0,0,0,0.25,0.25,0,0,0.25,0,0,0.25,0,0
752,800,564,NbTaTiW,0,0,0,0,0,0,0,0.25,0.25,0,0,0.25,0,0,0.25,0,0
753,1000,459,NbTaTiW,0,0,0,0,0,0,0,0.25,0.25,0,0,0.25,0,0,0.25,0,0
754,2646,0,NbTaTiW,0,0,0,0,0,0,0,0.25,0.25,0,0,0.25,0,0,0.25,0,0
755,20,573,NbTaTi,0,0,0,0,0,0,0,0.333333333,0.333333333,0,0,0.333333333,0,0,0,0,0
756,100,486,NbTaTi,0,0,0,0,0,0,0,0.333333333,0.333333333,0,0,0.333333333,0,0,0,0,0
757,200,378,NbTaTi,0,0,0,0,0,0,0,0.333333333,0.333333333,0,0,0.333333333,0,0,0,0,0
758,300,314,NbTaTi,0,0,0,0,0,0,0,0.333333333,0.333333333,0,0,0.333333333,0,0,0,0,0
759,400,232,NbTaTi,0,0,0,0,0,0,0,0.333333333,0.333333333,0,0,0.333333333,0,0,0,0,0
760,600,222,NbTaTi,0,0,0,0,0,0,0,0.333333333,0.333333333,0,0,0.333333333,0,0,0,0,0
761,800,210,NbTaTi,0,0,0,0,0,0,0,0.333333333,0.333333333,0,0,0.333333333,0,0,0,0,0
762,1000,160,NbTaTi,0,0,0,0,0,0,0,0.333333333,0.333333333,0,0,0.333333333,0,0,0,0,0
763,2387.33,0,NbTaTi,0,0,0,0,0,0,0,0.333333333,0.333333333,0,0,0.333333333,0,0,0,0,0
764,23,975,NbTiZr,0,0,0,0,0,0,0,0,0.333333333,0,0.333333333,0.333333333,0,0,0,0,0
765,800,462,NbTiZr,0,0,0,0,0,0,0,0,0.333333333,0,0.333333333,0.333333333,0,0,0,0,0
766,1000,141,NbTiZr,0,0,0,0,0,0,0,0,0.333333333,0,0.333333333,0.333333333,0,0,0,0,0
767,1000,218,NbTiZr,0,0,0,0,0,0,0,0,0.333333333,0,0.333333333,0.333333333,0,0,0,0,0
768,1200,61,NbTiZr,0,0,0,0,0,0,0,0,0.333333333,0,0.333333333,0.333333333,0,0,0,0,0
769,2000,0,NbTiZr,0,0,0,0,0,0,0,0,0.333333333,0,0.333333333,0.333333333,0,0,0,0,0
