Repository: RayLyu-Mac/RHEA

File: Data Folder/Processed 0922/FeatureCal.csv (part 1 of 5)
ID,Temp,Yield,Comp,Al,Cr,Mn,Fe,Co,Ni,Cu,Ta,Ti,V,Zr,Nb,Mo,Zn,W,Sn,Nd,Hf,Si,VEC,ElectDiff,Atomic Size Diff,Mixing Enthalpy,Mixing Entropy,AVG Shear Modulus,AVG Bulk Modulus,AVG Possion Ratio,Itinerate Electron,Cohesive Energy,Gamma,Local Size Mismatch,Local Shear Modulus Mismatch,Local Electronegativity Mismatch,Avg Melting Pt
0,25,1745,Al0.25NbTaTiZr,0.058823529,0,0,0,0,0,0,0.235294118,0.235294118,0,0.235294118,0.235294118,0,0,0,0,0,0,0,4.647058829,0.101196988,4.409958965,-3.930795807,12.70766391,72.58823539,139.5294119,0.358235294,4.882352947,5.340588242,1.130007109,-0.012501038,0.359861616,0.001522491,2513.914709
1,1000,366,Al0.25NbTaTiZr,0.058823529,0,0,0,0,0,0,0.235294118,0.235294118,0,0.235294118,0.235294118,0,0,0,0,0,0,0,4.647058829,0.101196988,4.409958965,-3.930795807,12.70766391,72.58823539,139.5294119,0.358235294,4.882352947,5.340588242,1.130007109,-0.012501038,0.359861616,0.001522491,2513.914709
2,2161,0,Al0.25NbTaTiZr,0.058823529,0,0,0,0,0,0,0.235294118,0.235294118,0,0.235294118,0.235294118,0,0,0,0,0,0,0,4.647058829,0.101196988,4.409958965,-3.930795807,12.70766391,72.58823539,139.5294119,0.358235294,4.882352947,5.340588242,1.130007109,-0.012501038,0.359861616,0.001522491,2513.914709
3,25,1835,Al0.2NbTaTiV,0.047619048,0,0,0,0,0,0,0.238095238,0.238095238,0.238095238,0,0.238095238,0,0,0,0,0,0,0,4.904761904,0.050282648,3.375797416,-3.990929734,12.56847688,74.09523808,156,0.365714286,5.142857142,5.689999999,1.096049177,0.005519274,0.657596352,-0.020181406,2542.578571
4,900,783,Al0.2NbTaTiV,0.047619048,0,0,0,0,0,0,0.238095238,0.238095238,0.238095238,0,0.238095238,0,0,0,0,0,0,0,4.904761904,0.050282648,3.375797416,-3.990929734,12.56847688,74.09523808,156,0.365714286,5.142857142,5.689999999,1.096049177,0.005519274,0.657596352,-0.020181406,2542.578571
5,1000,350,Al0.2NbTaTiV,0.047619048,0,0,0,0,0,0,0.238095238,0.238095238,0.238095238,0,0.238095238,0,0,0,0,0,0,0,4.904761904,0.050282648,3.375797416,-3.990929734,12.56847688,74.09523808,156,0.365714286,5.142857142,5.689999999,1.096049177,0.005519274,0.657596352,-0.020181406,2542.578571
6,1100,270,Al0.2NbTaTiV,0.047619048,0,0,0,0,0,0,0.238095238,0.238095238,0.238095238,0,0.238095238,0,0,0,0,0,0,0,4.904761904,0.050282648,3.375797416,-3.990929734,12.56847688,74.09523808,156,0.365714286,5.142857142,5.689999999,1.096049177,0.005519274,0.657596352,-0.020181406,2542.578571
7,1200,142,Al0.2NbTaTiV,0.047619048,0,0,0,0,0,0,0.238095238,0.238095238,0.238095238,0,0.238095238,0,0,0,0,0,0,0,4.904761904,0.050282648,3.375797416,-3.990929734,12.56847688,74.09523808,156,0.365714286,5.142857142,5.689999999,1.096049177,0.005519274,0.657596352,-0.020181406,2542.578571
8,2197.85,0,Al0.2NbTaTiV,0.047619048,0,0,0,0,0,0,0.238095238,0.238095238,0.238095238,0,0.238095238,0,0,0,0,0,0,0,4.904761904,0.050282648,3.375797416,-3.990929734,12.56847688,74.09523808,156,0.365714286,5.142857142,5.689999999,1.096049177,0.005519274,0.657596352,-0.020181406,2542.578571
9,25,1965,Al0.3NbTa0.8Ti1.4V0.2Zr1.3,0.06,0,0,0,0,0,0,0.16,0.28,0.04,0.26,0.2,0,0,0,0,0,0,0,4.54,0.106595309,5.010284875,-4.864,13.46310821,64.14,132.2,0.3582,4.7,5.2528,1.211212441,-0.01613212,-1.0364,0.00816,2376.67
10,800,678,Al0.3NbTa0.8Ti1.4V0.2Zr1.3,0.06,0,0,0,0,0,0,0.16,0.28,0.04,0.26,0.2,0,0,0,0,0,0,0,4.54,0.106595309,5.010284875,-4.864,13.46310821,64.14,132.2,0.3582,4.7,5.2528,1.211212441,-0.01613212,-1.0364,0.00816,2376.67
11,1000,166,Al0.3NbTa0.8Ti1.4V0.2Zr1.3,0.06,0,0,0,0,0,0,0.16,0.28,0.04,0.26,0.2,0,0,0,0,0,0,0,4.54,0.106595309,5.010284875,-4.864,13.46310821,64.14,132.2,0.3582,4.7,5.2528,1.211212441,-0.01613212,-1.0364,0.00816,2376.67
12,2043,0,Al0.3NbTa0.8Ti1.4V0.2Zr1.3,0.06,0,0,0,0,0,0,0.16,0.28,0.04,0.26,0.2,0,0,0,0,0,0,0,4.54,0.106595309,5.010284875,-4.864,13.46310821,64.14,132.2,0.3582,4.7,5.2528,1.211212441,-0.01613212,-1.0364,0.00816,2376.67
13,25,1965,Al0.3NbTaTi1.4Zr1.3,0.06,0,0,0,0,0,0,0.2,0.28,0,0.26,0.2,0,0,0,0,0,0,0,4.54,0.103184495,4.614647296,-4.4096,12.63103906,67.46,133.8,0.357,4.74,5.2296,1.130007109,-0.01565212,0.5332,0.007472,2431.87
14,800,362,Al0.3NbTaTi1.4Zr1.3,0.06,0,0,0,0,0,0,0.2,0.28,0,0.26,0.2,0,0,0,0,0,0,0,4.54,0.103184495,4.614647296,-4.4096,12.63103906,67.46,133.8,0.357,4.74,5.2296,1.130007109,-0.01565212,0.5332,0.007472,2431.87
15,1000,236,Al0.3NbTaTi1.4Zr1.3,0.06,0,0,0,0,0,0,0.2,0.28,0,0.26,0.2,0,0,0,0,0,0,0,4.54,0.103184495,4.614647296,-4.4096,12.63103906,67.46,133.8,0.357,4.74,5.2296,1.130007109,-0.01565212,0.5332,0.007472,2431.87
16,2088,0,Al0.3NbTaTi1.4Zr1.3,0.06,0,0,0,0,0,0,0.2,0.28,0,0.26,0.2,0,0,0,0,0,0,0,4.54,0.103184495,4.614647296,-4.4096,12.63103906,67.46,133.8,0.357,4.74,5.2296,1.130007109,-0.01565212,0.5332,0.007472,2431.87
17,23,1841,Al0.4Hf0.6NbTaTiZr,0.08,0,0,0,0,0,0,0.2,0.2,0,0.2,0.2,0,0,0,0,0,0.12,0,4.52,0.115838508,4.701925787,-6.3296,14.4999506,70.28,134.08,0.3588,4.48,5.4128,1.129291509,-0.02173088,-0.2944,0.025376,2473.732
18,800,796,Al0.4Hf0.6NbTaTiZr,0.08,0,0,0,0,0,0,0.2,0.2,0,0.2,0.2,0,0,0,0,0,0.12,0,4.52,0.115838508,4.701925787,-6.3296,14.4999506,70.28,134.08,0.3588,4.48,5.4128,1.129291509,-0.02173088,-0.2944,0.025376,2473.732
19,1000,298,Al0.4Hf0.6NbTaTiZr,0.08,0,0,0,0,0,0,0.2,0.2,0,0.2,0.2,0,0,0,0,0,0.12,0,4.52,0.115838508,4.701925787,-6.3296,14.4999506,70.28,134.08,0.3588,4.48,5.4128,1.129291509,-0.02173088,-0.2944,0.025376,2473.732
20,1200,89,Al0.4Hf0.6NbTaTiZr,0.08,0,0,0,0,0,0,0.2,0.2,0,0.2,0.2,0,0,0,0,0,0.12,0,4.52,0.115838508,4.701925787,-6.3296,14.4999506,70.28,134.08,0.3588,4.48,5.4128,1.129291509,-0.02173088,-0.2944,0.025376,2473.732
21,2124,0,Al0.4Hf0.6NbTaTiZr,0.08,0,0,0,0,0,0,0.2,0.2,0,0.2,0.2,0,0,0,0,0,0.12,0,4.52,0.115838508,4.701925787,-6.3296,14.4999506,70.28,134.08,0.3588,4.48,5.4128,1.129291509,-0.02173088,-0.2944,0.025376,2473.732
22,25,1340,Al0.5CrNbTi2V0.5,0.1,0.2,0,0,0,0,0,0,0.4,0.1,0,0.2,0,0,0,0,0,0,0,4.8,0.046861498,5.574919479,-10.96,12.22830167,67.9,133.6,0.336,4.8,5.693,1.181138601,-0.021855,-2.51,0.0066,2156.05
23,600,930,Al0.5CrNbTi2V0.5,0.1,0.2,0,0,0,0,0,0,0.4,0.1,0,0.2,0,0,0,0,0,0,0,4.8,0.046861498,5.574919479,-10.96,12.22830167,67.9,133.6,0.336,4.8,5.693,1.181138601,-0.021855,-2.51,0.0066,2156.05
24,800,445,Al0.5CrNbTi2V0.5,0.1,0.2,0,0,0,0,0,0,0.4,0.1,0,0.2,0,0,0,0,0,0,0,4.8,0.046861498,5.574919479,-10.96,12.22830167,67.9,133.6,0.336,4.8,5.693,1.181138601,-0.021855,-2.51,0.0066,2156.05
25,1000,90,Al0.5CrNbTi2V0.5,0.1,0.2,0,0,0,0,0,0,0.4,0.1,0,0.2,0,0,0,0,0,0,0,4.8,0.046861498,5.574919479,-10.96,12.22830167,67.9,133.6,0.336,4.8,5.693,1.181138601,-0.021855,-2.51,0.0066,2156.05
26,1801,0,Al0.5CrNbTi2V0.5,0.1,0.2,0,0,0,0,0,0,0.4,0.1,0,0.2,0,0,0,0,0,0,0,4.8,0.046861498,5.574919479,-10.96,12.22830167,67.9,133.6,0.336,4.8,5.693,1.181138601,-0.021855,-2.51,0.0066,2156.05
27,25,2350,Al0.5Mo0.5NbTa0.5TiZr,0.111111111,0,0,0,0,0,0,0.111111111,0.222222222,0,0.222222222,0.222222222,0.111111111,0,0,0,0,0,0,4.666666662,0.229174579,5.079455055,-10.5185185,14.42584136,63.77777771,139.3333332,0.353333333,4.777777773,5.422222217,1.189637654,0.001106173,-5.382716039,-0.059506173,2367.149998
28,1000,579,Al0.5Mo0.5NbTa0.5TiZr,0.111111111,0,0,0,0,0,0,0.111111111,0.222222222,0,0.222222222,0.222222222,0.111111111,0,0,0,0,0,0,4.666666662,0.229174579,5.079455055,-10.5185185,14.42584136,63.77777771,139.3333332,0.353333333,4.777777773,5.422222217,1.189637654,0.001106173,-5.382716039,-0.059506173,2367.149998
29,2033,0,Al0.5Mo0.5NbTa0.5TiZr,0.111111111,0,0,0,0,0,0,0.111111111,0.222222222,0,0.222222222,0.222222222,0.111111111,0,0,0,0,0,0,4.666666662,0.229174579,5.079455055,-10.5185185,14.42584136,63.77777771,139.3333332,0.353333333,4.777777773,5.422222217,1.189637654,0.001106173,-5.382716039,-0.059506173,2367.149998
30,25,2035,Al0.5NbTa0.8Ti1.5V0.2Zr,0.1,0,0,0,0,0,0,0.16,0.3,0.04,0.2,0.2,0,0,0,0,0,0,0,4.5,0.099721412,4.667694148,-8.6176,13.77790745,64.08,131.8,0.3582,4.66,5.2082,1.211212441,-0.014599,-2.6728,0.008828,2336.05
31,800,796,Al0.5NbTa0.8Ti1.5V0.2Zr,0.1,0,0,0,0,0,0,0.16,0.3,0.04,0.2,0.2,0,0,0,0,0,0,0,4.5,0.099721412,4.667694148,-8.6176,13.77790745,64.08,131.8,0.3582,4.66,5.2082,1.211212441,-0.014599,-2.6728,0.008828,2336.05
32,1000,220,Al0.5NbTa0.8Ti1.5V0.2Zr,0.1,0,0,0,0,0,0,0.16,0.3,0.04,0.2,0.2,0,0,0,0,0,0,0,4.5,0.099721412,4.667694148,-8.6176,13.77790745,64.08,131.8,0.3582,4.66,5.2082,1.211212441,-0.014599,-2.6728,0.008828,2336.05
33,1992,0,Al0.5NbTa0.8Ti1.5V0.2Zr,0.1,0,0,0,0,0,0,0.16,0.3,0.04,0.2,0.2,0,0,0,0,0,0,0,4.5,0.099721412,4.667694148,-8.6176,13.77790745,64.08,131.8,0.3582,4.66,5.2082,1.211212441,-0.014599,-2.6728,0.008828,2336.05
34,-196,964,Al0.6CoCrFeNi,0.130434783,0.217391304,0,0.217391304,0.217391304,0.217391304,0,0,0,0,0,0,0,0,0,0,0,0,0,7.565217381,0.114596357,4.895056152,-9.867674859,13.24158918,79.04347815,159.9130433,0.286521739,7.565217381,6.8247826,1.16904452,0.020810964,-1.058601163,-0.061625709,2022.454345
35,25,786,Al0.6CoCrFeNi,0.130434783,0.217391304,0,0.217391304,0.217391304,0.217391304,0,0,0,0,0,0,0,0,0,0,0,0,0,7.565217381,0.114596357,4.895056152,-9.867674859,13.24158918,79.04347815,159.9130433,0.286521739,7.565217381,6.8247826,1.16904452,0.020810964,-1.058601163,-0.061625709,2022.454345
36,900,120,Al0.6CoCrFeNi,0.130434783,0.217391304,0,0.217391304,0.217391304,0.217391304,0,0,0,0,0,0,0,0,0,0,0,0,0,7.565217381,0.114596357,4.895056152,-9.867674859,13.24158918,79.04347815,159.9130433,0.286521739,7.565217381,6.8247826,1.16904452,0.020810964,-1.058601163,-0.061625709,2022.454345
37,1000,90,Al0.6CoCrFeNi,0.130434783,0.217391304,0,0.217391304,0.217391304,0.217391304,0,0,0,0,0,0,0,0,0,0,0,0,0,7.565217381,0.114596357,4.895056152,-9.867674859,13.24158918,79.04347815,159.9130433,0.286521739,7.565217381,6.8247826,1.16904452,0.020810964,-1.058601163,-0.061625709,2022.454345
38,1100,50,Al0.6CoCrFeNi,0.130434783,0.217391304,0,0.217391304,0.217391304,0.217391304,0,0,0,0,0,0,0,0,0,0,0,0,0,7.565217381,0.114596357,4.895056152,-9.867674859,13.24158918,79.04347815,159.9130433,0.286521739,7.565217381,6.8247826,1.16904452,0.020810964,-1.058601163,-0.061625709,2022.454345
39,1200,30,Al0.6CoCrFeNi,0.130434783,0.217391304,0,0.217391304,0.217391304,0.217391304,0,0,0,0,0,0,0,0,0,0,0,0,0,7.565217381,0.114596357,4.895056152,-9.867674859,13.24158918,79.04347815,159.9130433,0.286521739,7.565217381,6.8247826,1.16904452,0.020810964,-1.058601163,-0.061625709,2022.454345
40,1476.35,0,Al0.6CoCrFeNi,0.130434783,0.217391304,0,0.217391304,0.217391304,0.217391304,0,0,0,0,0,0,0,0,0,0,0,0,0,7.565217381,0.114596357,4.895056152,-9.867674859,13.24158918,79.04347815,159.9130433,0.286521739,7.565217381,6.8247826,1.16904452,0.020810964,-1.058601163,-0.061625709,2022.454345
41,25,900,Al10Mo10Nb20Ti40V20,0.1,0,0,0,0,0,0,0,0.4,0.2,0,0.2,0.1,0,0,0,0,0,0,4.7,0.177395039,3.092930855,-9,12.22830167,55,140.6,0.362,4.7,5.568,1.096619629,0.006183,-10.46,-0.0603,2173.35
42,800,520,Al10Mo10Nb20Ti40V20,0.1,0,0,0,0,0,0,0,0.4,0.2,0,0.2,0.1,0,0,0,0,0,0,4.7,0.177395039,3.092930855,-9,12.22830167,55,140.6,0.362,4.7,5.568,1.096619629,0.006183,-10.46,-0.0603,2173.35
43,1000,155,Al10Mo10Nb20Ti40V20,0.1,0,0,0,0,0,0,0,0.4,0.2,0,0.2,0.1,0,0,0,0,0,0,4.7,0.177395039,3.092930855,-9,12.22830167,55,140.6,0.362,4.7,5.568,1.096619629,0.006183,-10.46,-0.0603,2173.35
44,1872.93,0,Al10Mo10Nb20Ti40V20,0.1,0,0,0,0,0,0,0,0.4,0.2,0,0.2,0.1,0,0,0,0,0,0,4.7,0.177395039,3.092930855,-9,12.22830167,55,140.6,0.362,4.7,5.568,1.096619629,0.006183,-10.46,-0.0603,2173.35
45,22,1750,Al15Cr20Nb15Ti40Zr10,0.15,0.2,0,0,0,0,0,0,0.4,0,0.1,0.15,0,0,0,0,0,0,0,4.55,0.089770541,6.835318212,-15.98,12.36955573,63.55,122.3,0.3295,4.55,5.3695,1.303637986,-0.03189825,-2.3125,0.025875,2073.35
46,600,1290,Al15Cr20Nb15Ti40Zr10,0.15,0.2,0,0,0,0,0,0,0.4,0,0.1,0.15,0,0,0,0,0,0,0,4.55,0.089770541,6.835318212,-15.98,12.36955573,63.55,122.3,0.3295,4.55,5.3695,1.303637986,-0.03189825,-2.3125,0.025875,2073.35
47,700,625,Al15Cr20Nb15Ti40Zr10,0.15,0.2,0,0,0,0,0,0,0.4,0,0.1,0.15,0,0,0,0,0,0,0,4.55,0.089770541,6.835318212,-15.98,12.36955573,63.55,122.3,0.3295,4.55,5.3695,1.303637986,-0.03189825,-2.3125,0.025875,2073.35
48,800,300,Al15Cr20Nb15Ti40Zr10,0.15,0.2,0,0,0,0,0,0,0.4,0,0.1,0.15,0,0,0,0,0,0,0,4.55,0.089770541,6.835318212,-15.98,12.36955573,63.55,122.3,0.3295,4.55,5.3695,1.303637986,-0.03189825,-2.3125,0.025875,2073.35
49,1000,60,Al15Cr20Nb15Ti40Zr10,0.15,0.2,0,0,0,0,0,0,0.4,0,0.1,0.15,0,0,0,0,0,0,0,4.55,0.089770541,6.835318212,-15.98,12.36955573,63.55,122.3,0.3295,4.55,5.3695,1.303637986,-0.03189825,-2.3125,0.025875,2073.35
50,1704.7,0,Al15Cr20Nb15Ti40Zr10,0.15,0.2,0,0,0,0,0,0,0.4,0,0.1,0.15,0,0,0,0,0,0,0,4.55,0.089770541,6.835318212,-15.98,12.36955573,63.55,122.3,0.3295,4.55,5.3695,1.303637986,-0.03189825,-2.3125,0.025875,2073.35
51,25,971,Al15Mo10Nb20Ti35V20,0.15,0,0,0,0,0,0,0,0.35,0.2,0,0.2,0.1,0,0,0,0,0,0,4.65,0.176093015,3.095410805,-11.88,12.6874917,54.1,138.9,0.3605,4.65,5.4995,1.096619629,0.00624675,-11.135,-0.057675,2136.6
52,800,550,Al15Mo10Nb20Ti35V20,0.15,0,0,0,0,0,0,0,0.35,0.2,0,0.2,0.1,0,0,0,0,0,0,4.65,0.176093015,3.095410805,-11.88,12.6874917,54.1,138.9,0.3605,4.65,5.4995,1.096619629,0.00624675,-11.135,-0.057675,2136.6
53,1000,160,Al15Mo10Nb20Ti35V20,0.15,0,0,0,0,0,0,0,0.35,0.2,0,0.2,0.1,0,0,0,0,0,0,4.65,0.176093015,3.095410805,-11.88,12.6874917,54.1,138.9,0.3605,4.65,5.4995,1.096619629,0.00624675,-11.135,-0.057675,2136.6
54,1822.55,0,Al15Mo10Nb20Ti35V20,0.15,0,0,0,0,0,0,0,0.35,0.2,0,0.2,0.1,0,0,0,0,0,0,4.65,0.176093015,3.095410805,-11.88,12.6874917,54.1,138.9,0.3605,4.65,5.4995,1.096619629,0.00624675,-11.135,-0.057675,2136.6
55,25,1187,Al20Mo10Nb20Ti30V20,0.2,0,0,0,0,0,0,0,0.3,0.2,0,0.2,0.1,0,0,0,0,0,0,4.6,0.17471119,3.097876459,-14.16,12.9458383,53.2,137.2,0.359,4.6,5.431,1.096619629,0.006302,-11.72,-0.0554,2099.85
56,800,624,Al20Mo10Nb20Ti30V20,0.2,0,0,0,0,0,0,0,0.3,0.2,0,0.2,0.1,0,0,0,0,0,0,4.6,0.17471119,3.097876459,-14.16,12.9458383,53.2,137.2,0.359,4.6,5.431,1.096619629,0.006302,-11.72,-0.0554,2099.85
57,1000,180,Al20Mo10Nb20Ti30V20,0.2,0,0,0,0,0,0,0,0.3,0.2,0,0.2,0.1,0,0,0,0,0,0,4.6,0.17471119,3.097876459,-14.16,12.9458383,53.2,137.2,0.359,4.6,5.431,1.096619629,0.006302,-11.72,-0.0554,2099.85
58,1772.16,0,Al20Mo10Nb20Ti30V20,0.2,0,0,0,0,0,0,0,0.3,0.2,0,0.2,0.1,0,0,0,0,0,0,4.6,0.17471119,3.097876459,-14.16,12.9458383,53.2,137.2,0.359,4.6,5.431,1.096619629,0.006302,-11.72,-0.0554,2099.85
59,700,1105,Al23Cr20Nb15Ti32Zr10,0.23,0.2,0,0,0,0,0,0,0.32,0,0.1,0.15,0,0,0,0,0,0,0,4.47,0.090373613,6.836171201,-20.172,12.79822685,62.11,119.58,0.3271,4.47,5.2599,1.303637986,-0.02602513,-5.4773,0.025507,2014.55
60,800,560,Al23Cr20Nb15Ti32Zr10,0.23,0.2,0,0,0,0,0,0,0.32,0,0.1,0.15,0,0,0,0,0,0,0,4.47,0.090373613,6.836171201,-20.172,12.79822685,62.11,119.58,0.3271,4.47,5.2599,1.303637986,-0.02602513,-5.4773,0.025507,2014.55
61,1000,130,Al23Cr20Nb15Ti32Zr10,0.23,0.2,0,0,0,0,0,0,0.32,0,0.1,0.15,0,0,0,0,0,0,0,4.47,0.090373613,6.836171201,-20.172,12.79822685,62.11,119.58,0.3271,4.47,5.2599,1.303637986,-0.02602513,-5.4773,0.025507,2014.55
62,1624.08,0,Al23Cr20Nb15Ti32Zr10,0.23,0.2,0,0,0,0,0,0,0.32,0,0.1,0.15,0,0,0,0,0,0,0,4.47,0.090373613,6.836171201,-20.172,12.79822685,62.11,119.58,0.3271,4.47,5.2599,1.303637986,-0.02602513,-5.4773,0.025507,2014.55
63,800,810,Al28Cr20Nb15Ti27Zr10,0.28,0.2,0,0,0,0,0,0,0.27,0,0.1,0.15,0,0,0,0,0,0,0,4.42,0.090572844,6.836697212,-22.012,12.85896845,61.21,117.88,0.3256,4.42,5.1914,1.303637986,-0.02236548,-7.3383,0.024822,1977.8
64,1000,155,Al28Cr20Nb15Ti27Zr10,0.28,0.2,0,0,0,0,0,0,0.27,0,0.1,0.15,0,0,0,0,0,0,0,4.42,0.090572844,6.836697212,-22.012,12.85896845,61.21,117.88,0.3256,4.42,5.1914,1.303637986,-0.02236548,-7.3383,0.024822,1977.8
65,1573.7,0,Al28Cr20Nb15Ti27Zr10,0.28,0.2,0,0,0,0,0,0,0.27,0,0.1,0.15,0,0,0,0,0,0,0,4.42,0.090572844,6.836697212,-22.012,12.85896845,61.21,117.88,0.3256,4.42,5.1914,1.303637986,-0.02236548,-7.3383,0.024822,1977.8
66,25,1300,AlCr0.5NbTiV,0.222222222,0.111111111,0,0,0,0,0,0,0.222222222,0.222222222,0,0.222222222,0,0,0,0,0,0,0,4.666666662,0.037646832,4.825507689,-15.40740738,13.14521343,59.88888883,132.4444443,0.347777777,4.666666662,5.512222217,1.181138601,-0.007158025,-9.62962961,0.000987654,2068.261109
67,600,1005,AlCr0.5NbTiV,0.222222222,0.111111111,0,0,0,0,0,0,0.222222222,0.222222222,0,0.222222222,0,0,0,0,0,0,0,4.666666662,0.037646832,4.825507689,-15.40740738,13.14521343,59.88888883,132.4444443,0.347777777,4.666666662,5.512222217,1.181138601,-0.007158025,-9.62962961,0.000987654,2068.261109
68,800,640,AlCr0.5NbTiV,0.222222222,0.111111111,0,0,0,0,0,0,0.222222222,0.222222222,0,0.222222222,0,0,0,0,0,0,0,4.666666662,0.037646832,4.825507689,-15.40740738,13.14521343,59.88888883,132.4444443,0.347777777,4.666666662,5.512222217,1.181138601,-0.007158025,-9.62962961,0.000987654,2068.261109
69,1000,40,AlCr0.5NbTiV,0.222222222,0.111111111,0,0,0,0,0,0,0.222222222,0.222222222,0,0.222222222,0,0,0,0,0,0,0,4.666666662,0.037646832,4.825507689,-15.40740738,13.14521343,59.88888883,132.4444443,0.347777777,4.666666662,5.512222217,1.181138601,-0.007158025,-9.62962961,0.000987654,2068.261109
70,1704,0,AlCr0.5NbTiV,0.222222222,0.111111111,0,0,0,0,0,0,0.222222222,0.222222222,0,0.222222222,0,0,0,0,0,0,0,4.666666662,0.037646832,4.825507689,-15.40740738,13.14521343,59.88888883,132.4444443,0.347777777,4.666666662,5.512222217,1.181138601,-0.007158025,-9.62962961,0.000987654,2068.261109
71,25,1700,AlCr1.5NbTiV,0.181818182,0.272727273,0,0,0,0,0,0,0.181818182,0.181818182,0,0.181818182,0,0,0,0,0,0,0,4.909090914,0.040696417,6.093392081,-13.75206614,13.25390194,69.90909098,137.4545456,0.322727273,4.909090914,5.810000006,1.181138601,-0.014712397,-4.132231413,0.005950413,2138.240911
72,600,1370,AlCr1.5NbTiV,0.181818182,0.272727273,0,0,0,0,0,0,0.181818182,0.181818182,0,0.181818182,0,0,0,0,0,0,0,4.909090914,0.040696417,6.093392081,-13.75206614,13.25390194,69.90909098,137.4545456,0.322727273,4.909090914,5.810000006,1.181138601,-0.014712397,-4.132231413,0.005950413,2138.240911
73,800,970,AlCr1.5NbTiV,0.181818182,0.272727273,0,0,0,0,0,0,0.181818182,0.181818182,0,0.181818182,0,0,0,0,0,0,0,4.909090914,0.040696417,6.093392081,-13.75206614,13.25390194,69.90909098,137.4545456,0.322727273,4.909090914,5.810000006,1.181138601,-0.014712397,-4.132231413,0.005950413,2138.240911
74,1000,75,AlCr1.5NbTiV,0.181818182,0.272727273,0,0,0,0,0,0,0.181818182,0.181818182,0,0.181818182,0,0,0,0,0,0,0,4.909090914,0.040696417,6.093392081,-13.75206614,13.25390194,69.90909098,137.4545456,0.322727273,4.909090914,5.810000006,1.181138601,-0.014712397,-4.132231413,0.005950413,2138.240911
75,1741,0,AlCr1.5NbTiV,0.181818182,0.272727273,0,0,0,0,0,0,0.181818182,0.181818182,0,0.181818182,0,0,0,0,0,0,0,4.909090914,0.040696417,6.093392081,-13.75206614,13.25390194,69.90909098,137.4545456,0.322727273,4.909090914,5.810000006,1.181138601,-0.014712397,-4.132231413,0.005950413,2138.240911
76,25,1010,AlCrMoNbTi,0.2,0.2,0,0,0,0,0,0,0.2,0,0,0.2,0.2,0,0,0,0,0,0,5,0.226238812,5.469783374,-13.6,13.3808668,70.8,149.2,0.322,5,5.902,1.180867888,-0.00588,-5.28,-0.0832,2249.35
77,400,1080,AlCrMoNbTi,0.2,0.2,0,0,0,0,0,0,0.2,0,0,0.2,0.2,0,0,0,0,0,0,5,0.226238812,5.469783374,-13.6,13.3808668,70.8,149.2,0.322,5,5.902,1.180867888,-0.00588,-5.28,-0.0832,2249.35
78,600,1060,AlCrMoNbTi,0.2,0.2,0,0,0,0,0,0,0.2,0,0,0.2,0.2,0,0,0,0,0,0,5,0.226238812,5.469783374,-13.6,13.3808668,70.8,149.2,0.322,5,5.902,1.180867888,-0.00588,-5.28,-0.0832,2249.35
79,800,860,AlCrMoNbTi,0.2,0.2,0,0,0,0,0,0,0.2,0,0,0.2,0.2,0,0,0,0,0,0,5,0.226238812,5.469783374,-13.6,13.3808668,70.8,149.2,0.322,5,5.902,1.180867888,-0.00588,-5.28,-0.0832,2249.35
80,1000,594,AlCrMoNbTi,0.2,0.2,0,0,0,0,0,0,0.2,0,0,0.2,0.2,0,0,0,0,0,0,5,0.226238812,5.469783374,-13.6,13.3808668,70.8,149.2,0.322,5,5.902,1.180867888,-0.00588,-5.28,-0.0832,2249.35
81,1200,105,AlCrMoNbTi,0.2,0.2,0,0,0,0,0,0,0.2,0,0,0.2,0.2,0,0,0,0,0,0,5,0.226238812,5.469783374,-13.6,13.3808668,70.8,149.2,0.322,5,5.902,1.180867888,-0.00588,-5.28,-0.0832,2249.35
82,1867,0,AlCrMoNbTi,0.2,0.2,0,0,0,0,0,0,0.2,0,0,0.2,0.2,0,0,0,0,0,0,5,0.226238812,5.469783374,-13.6,13.3808668,70.8,149.2,0.322,5,5.902,1.180867888,-0.00588,-5.28,-0.0832,2249.35
83,600,930,AlCrMoNbTiB,0.2,0.2,0,0,0,0,0,0,0.2,0,0,0.2,0.2,0,0,0,0,0,0,5,0.226238812,5.469783374,-13.6,13.3808668,70.8,149.2,0.322,5,5.902,1.180867888,-0.00588,-5.28,-0.0832,2249.35
84,800,875,AlCrMoNbTiB,0.2,0.2,0,0,0,0,0,0,0.2,0,0,0.2,0.2,0,0,0,0,0,0,5,0.226238812,5.469783374,-13.6,13.3808668,70.8,149.2,0.322,5,5.902,1.180867888,-0.00588,-5.28,-0.0832,2249.35
85,1000,550,AlCrMoNbTiB,0.2,0.2,0,0,0,0,0,0,0.2,0,0,0.2,0.2,0,0,0,0,0,0,5,0.226238812,5.469783374,-13.6,13.3808668,70.8,149.2,0.322,5,5.902,1.180867888,-0.00588,-5.28,-0.0832,2249.35
86,1200,150,AlCrMoNbTiB,0.2,0.2,0,0,0,0,0,0,0.2,0,0,0.2,0.2,0,0,0,0,0,0,5,0.226238812,5.469783374,-13.6,13.3808668,70.8,149.2,0.322,5,5.902,1.180867888,-0.00588,-5.28,-0.0832,2249.35
87,1867,0,AlCrMoNbTiB,0.2,0.2,0,0,0,0,0,0,0.2,0,0,0.2,0.2,0,0,0,0,0,0,5,0.226238812,5.469783374,-13.6,13.3808668,70.8,149.2,0.322,5,5.902,1.180867888,-0.00588,-5.28,-0.0832,2249.35
88,600,930,AlCrMoNbTi,0.2,0.2,0,0,0,0,0,0,0.2,0,0,0.2,0.2,0,0,0,0,0,0,5,0.226238812,5.469783374,-13.6,13.3808668,70.8,149.2,0.322,5,5.902,1.180867888,-0.00588,-5.28,-0.0832,2249.35
89,1867.1,0,AlCrMoNbTi,0.2,0.2,0,0,0,0,0,0,0.2,0,0,0.2,0.2,0,0,0,0,0,0,5,0.226238812,5.469783374,-13.6,13.3808668,70.8,149.2,0.322,5,5.902,1.180867888,-0.00588,-5.28,-0.0832,2249.35
90,400,1070,AlCrMoTi,0.25,0.25,0,0,0,0,0,0,0.25,0,0,0,0.25,0,0,0,0,0,0,4.75,0.244783067,5.427180161,-14,11.52565132,62.25,144,0.3025,4.75,5.5975,1.156736604,0.001575,-2.6875,-0.095625,2124.15
91,600,1020,AlCrMoTi,0.25,0.25,0,0,0,0,0,0,0.25,0,0,0,0.25,0,0,0,0,0,0,4.75,0.244783067,5.427180161,-14,11.52565132,62.25,144,0.3025,4.75,5.5975,1.156736604,0.001575,-2.6875,-0.095625,2124.15
92,800,875,AlCrMoTi,0.25,0.25,0,0,0,0,0,0,0.25,0,0,0,0.25,0,0,0,0,0,0,4.75,0.244783067,5.427180161,-14,11.52565132,62.25,144,0.3025,4.75,5.5975,1.156736604,0.001575,-2.6875,-0.095625,2124.15
93,1000,375,AlCrMoTi,0.25,0.25,0,0,0,0,0,0,0.25,0,0,0,0.25,0,0,0,0,0,0,4.75,0.244783067,5.427180161,-14,11.52565132,62.25,144,0.3025,4.75,5.5975,1.156736604,0.001575,-2.6875,-0.095625,2124.15
94,1200,100,AlCrMoTi,0.25,0.25,0,0,0,0,0,0,0.25,0,0,0,0.25,0,0,0,0,0,0,4.75,0.244783067,5.427180161,-14,11.52565132,62.25,144,0.3025,4.75,5.5975,1.156736604,0.001575,-2.6875,-0.095625,2124.15
95,1715,0,AlCrMoTi,0.25,0.25,0,0,0,0,0,0,0.25,0,0,0,0.25,0,0,0,0,0,0,4.75,0.244783067,5.427180161,-14,11.52565132,62.25,144,0.3025,4.75,5.5975,1.156736604,0.001575,-2.6875,-0.095625,2124.15
96,25,1550,AlCrNbTiV,0.2,0.2,0,0,0,0,0,0,0.2,0.2,0,0.2,0,0,0,0,0,0,0,4.8,0.039698866,5.630746346,-14.56,13.3808668,65.4,135.2,0.334,4.8,5.676,1.181138601,-0.0118,-6.4,0.004,2106.75
97,600,1015,AlCrNbTiV,0.2,0.2,0,0,0,0,0,0,0.2,0.2,0,0.2,0,0,0,0,0,0,0,4.8,0.039698866,5.630746346,-14.56,13.3808668,65.4,135.2,0.334,4.8,5.676,1.181138601,-0.0118,-6.4,0.004,2106.75
98,800,860,AlCrNbTiV,0.2,0.2,0,0,0,0,0,0,0.2,0.2,0,0.2,0,0,0,0,0,0,0,4.8,0.039698866,5.630746346,-14.56,13.3808668,65.4,135.2,0.334,4.8,5.676,1.181138601,-0.0118,-6.4,0.004,2106.75
99,1000,65,AlCrNbTiV,0.2,0.2,0,0,0,0,0,0,0.2,0.2,0,0.2,0,0,0,0,0,0,0,4.8,0.039698866,5.630746346,-14.56,13.3808668,65.4,135.2,0.334,4.8,5.676,1.181138601,-0.0118,-6.4,0.004,2106.75
100,1725,0,AlCrNbTiV,0.2,0.2,0,0,0,0,0,0,0.2,0.2,0,0.2,0,0,0,0,0,0,0,4.8,0.039698866,5.630746346,-14.56,13.3808668,65.4,135.2,0.334,4.8,5.676,1.181138601,-0.0118,-6.4,0.004,2106.75
101,25,2197,AlMo0.5NbTa0.5TiZr,0.2,0,0,0,0,0,0,0.1,0.2,0,0.2,0.2,0.1,0,0,0,0,0,0,4.5,0.217614338,4.896373647,-16.84,14.53343194,60,133,0.351,4.6,5.219,1.189637654,-0.002598,-7.76,-0.0454,2251.05
102,25,2000,AlMo0.5NbTa0.5TiZr,0.2,0,0,0,0,0,0,0.1,0.2,0,0.2,0.2,0.1,0,0,0,0,0,0,4.5,0.217614338,4.896373647,-16.84,14.53343194,60,133,0.351,4.6,5.219,1.189637654,-0.002598,-7.76,-0.0454,2251.05
103,600,1870,AlMo0.5NbTa0.5TiZr,0.2,0,0,0,0,0,0,0.1,0.2,0,0.2,0.2,0.1,0,0,0,0,0,0,4.5,0.217614338,4.896373647,-16.84,14.53343194,60,133,0.351,4.6,5.219,1.189637654,-0.002598,-7.76,-0.0454,2251.05
104,800,1597,AlMo0.5NbTa0.5TiZr,0.2,0,0,0,0,0,0,0.1,0.2,0,0.2,0.2,0.1,0,0,0,0,0,0,4.5,0.217614338,4.896373647,-16.84,14.53343194,60,133,0.351,4.6,5.219,1.189637654,-0.002598,-7.76,-0.0454,2251.05
105,1000,745,AlMo0.5NbTa0.5TiZr,0.2,0,0,0,0,0,0,0.1,0.2,0,0.2,0.2,0.1,0,0,0,0,0,0,4.5,0.217614338,4.896373647,-16.84,14.53343194,60,133,0.351,4.6,5.219,1.189637654,-0.002598,-7.76,-0.0454,2251.05
106,1200,250,AlMo0.5NbTa0.5TiZr,0.2,0,0,0,0,0,0,0.1,0.2,0,0.2,0.2,0.1,0,0,0,0,0,0,4.5,0.217614338,4.896373647,-16.84,14.53343194,60,133,0.351,4.6,5.219,1.189637654,-0.002598,-7.76,-0.0454,2251.05
107,1896,0,AlMo0.5NbTa0.5TiZr,0.2,0,0,0,0,0,0,0.1,0.2,0,0.2,0.2,0.1,0,0,0,0,0,0,4.5,0.217614338,4.896373647,-16.84,14.53343194,60,133,0.351,4.6,5.219,1.189637654,-0.002598,-7.76,-0.0454,2251.05
108,25,1320,AlMo0.5NbTa0.5TiZr0.5,0.222222222,0,0,0,0,0,0,0.111111111,0.222222222,0,0.111111111,0.222222222,0.111111111,0,0,0,0,0,0,4.555555551,0.211607603,4.094865118,-16.69135799,14.42584136,62.99999994,137.3333332,0.352222222,4.666666662,5.288888884,1.189637654,0.000491358,-8.592592575,-0.053333333,2264.705553
109,1000,935,AlMo0.5NbTa0.5TiZr0.5,0.222222222,0,0,0,0,0,0,0.111111111,0.222222222,0,0.111111111,0.222222222,0.111111111,0,0,0,0,0,0,4.555555551,0.211607603,4.094865118,-16.69135799,14.42584136,62.99999994,137.3333332,0.352222222,4.666666662,5.288888884,1.189637654,0.000491358,-8.592592575,-0.053333333,2264.705553
110,1901,0,AlMo0.5NbTa0.5TiZr0.5,0.222222222,0,0,0,0,0,0,0.111111111,0.222222222,0,0.111111111,0.222222222,0.111111111,0,0,0,0,0,0,4.555555551,0.211607603,4.094865118,-16.69135799,14.42584136,62.99999994,137.3333332,0.352222222,4.666666662,5.288888884,1.189637654,0.000491358,-8.592592575,-0.053333333,2264.705553
111,600,520,AlMoNbTi,0.25,0,0,0,0,0,0,0,0.25,0,0,0.25,0.25,0,0,0,0,0,0,4.75,0.251134924,2.507667837,-15.25,11.52565132,59.75,146.5,0.35,4.75,5.59,1.0766348,0.01100625,-10.9375,-0.106875,2198.4
112,800,500,AlMoNbTi,0.25,0,0,0,0,0,0,0,0.25,0,0,0.25,0.25,0,0,0,0,0,0,4.75,0.251134924,2.507667837,-15.25,11.52565132,59.75,146.5,0.35,4.75,5.59,1.0766348,0.01100625,-10.9375,-0.106875,2198.4
113,1000,540,AlMoNbTi,0.25,0,0,0,0,0,0,0,0.25,0,0,0.25,0.25,0,0,0,0,0,0,4.75,0.251134924,2.507667837,-15.25,11.52565132,59.75,146.5,0.35,4.75,5.59,1.0766348,0.01100625,-10.9375,-0.106875,2198.4
114,1200,200,AlMoNbTi,0.25,0,0,0,0,0,0,0,0.25,0,0,0.25,0.25,0,0,0,0,0,0,4.75,0.251134924,2.507667837,-15.25,11.52565132,59.75,146.5,0.35,4.75,5.59,1.0766348,0.01100625,-10.9375,-0.106875,2198.4
115,1857,0,AlMoNbTi,0.25,0,0,0,0,0,0,0,0.25,0,0,0.25,0.25,0,0,0,0,0,0,4.75,0.251134924,2.507667837,-15.25,11.52565132,59.75,146.5,0.35,4.75,5.59,1.0766348,0.01100625,-10.9375,-0.106875,2198.4
116,23,1100,AlMoNbTi,0.25,0,0,0,0,0,0,0,0.25,0,0,0.25,0.25,0,0,0,0,0,0,4.75,0.251134924,2.507667837,-15.25,11.52565132,59.75,146.5,0.35,4.75,5.59,1.0766348,0.01100625,-10.9375,-0.106875,2198.4
117,1857.1,0,AlMoNbTi,0.25,0,0,0,0,0,0,0,0.25,0,0,0.25,0.25,0,0,0,0,0,0,4.75,0.251134924,2.507667837,-15.25,11.52565132,59.75,146.5,0.35,4.75,5.59,1.0766348,0.01100625,-10.9375,-0.106875,2198.4
118,25,1280,AlNb1.5Ta0.5Ti1.5Zr0.5,0.2,0,0,0,0,0,0,0.1,0.3,0,0.1,0.3,0,0,0,0,0,0,0,4.5,0.081123363,3.349801387,-15.12,12.51080979,65.2,128.6,0.362,4.6,5.239,1.130007109,-0.009628,-11.56,0.0029,2217.75
119,800,728,AlNb1.5Ta0.5Ti1.5Zr0.5,0.2,0,0,0,0,0,0,0.1,0.3,0,0.1,0.3,0,0,0,0,0,0,0,4.5,0.081123363,3.349801387,-15.12,12.51080979,65.2,128.6,0.362,4.6,5.239,1.130007109,-0.009628,-11.56,0.0029,2217.75
120,1000,403,AlNb1.5Ta0.5Ti1.5Zr0.5,0.2,0,0,0,0,0,0,0.1,0.3,0,0.1,0.3,0,0,0,0,0,0,0,4.5,0.081123363,3.349801387,-15.12,12.51080979,65.2,128.6,0.362,4.6,5.239,1.130007109,-0.009628,-11.56,0.0029,2217.75
121,1863,0,AlNb1.5Ta0.5Ti1.5Zr0.5,0.2,0,0,0,0,0,0,0.1,0.3,0,0.1,0.3,0,0,0,0,0,0,0,4.5,0.081123363,3.349801387,-15.12,12.51080979,65.2,128.6,0.362,4.6,5.239,1.130007109,-0.009628,-11.56,0.0029,2217.75
122,25,1352,AlNbTa0.5TiZr0.5,0.25,0,0,0,0,0,0,0.125,0.25,0,0.125,0.25,0,0,0,0,0,0,0,4.375,0.088520831,3.659877526,-18.5625,12.96635773,62.875,125.75,0.3575,4.5,5.06375,1.130007109,-0.01186875,-10.734375,0.00984375,2185.775
123,1000,535,AlNbTa0.5TiZr0.5,0.25,0,0,0,0,0,0,0.125,0.25,0,0.125,0.25,0,0,0,0,0,0,0,4.375,0.088520831,3.659877526,-18.5625,12.96635773,62.875,125.75,0.3575,4.5,5.06375,1.130007109,-0.01186875,-10.734375,0.00984375,2185.775
124,1810,0,AlNbTa0.5TiZr0.5,0.25,0,0,0,0,0,0,0.125,0.25,0,0.125,0.25,0,0,0,0,0,0,0,4.375,0.088520831,3.659877526,-18.5625,12.96635773,62.875,125.75,0.3575,4.5,5.06375,1.130007109,-0.01186875,-10.734375,0.00984375,2185.775
125,22,1020,AlNbTiV,0.25,0,0,0,0,0,0,0,0.25,0.25,0,0.25,0,0,0,0,0,0,0,4.5,0.03354102,3.189674193,-16.25,11.52565132,53,129,0.365,4.5,5.3075,1.096310308,0.00031875,-14.375,-0.00375,2020.15
126,600,810,AlNbTiV,0.25,0,0,0,0,0,0,0,0.25,0.25,0,0.25,0,0,0,0,0,0,0,4.5,0.03354102,3.189674193,-16.25,11.52565132,53,129,0.365,4.5,5.3075,1.096310308,0.00031875,-14.375,-0.00375,2020.15
127,800,685,AlNbTiV,0.25,0,0,0,0,0,0,0,0.25,0.25,0,0.25,0,0,0,0,0,0,0,4.5,0.03354102,3.189674193,-16.25,11.52565132,53,129,0.365,4.5,5.3075,1.096310308,0.00031875,-14.375,-0.00375,2020.15
128,1000,158,AlNbTiV,0.25,0,0,0,0,0,0,0,0.25,0.25,0,0.25,0,0,0,0,0,0,0,4.5,0.03354102,3.189674193,-16.25,11.52565132,53,129,0.365,4.5,5.3075,1.096310308,0.00031875,-14.375,-0.00375,2020.15
129,1679,0,AlNbTiV,0.25,0,0,0,0,0,0,0,0.25,0.25,0,0.25,0,0,0,0,0,0,0,4.5,0.03354102,3.189674193,-16.25,11.52565132,53,129,0.365,4.5,5.3075,1.096310308,0.00031875,-14.375,-0.00375,2020.15
130,25,1500,AlNbTiVZr,0.2,0,0,0,0,0,0,0,0.2,0.2,0.2,0.2,0,0,0,0,0,0,0,4.4,0.110163515,5.794212312,-17.44,13.3808668,49,122,0.36,4.4,5.164,1.211295897,-0.018128,-11.76,0.0184,2041.75
131,600,1155,AlNbTiVZr,0.2,0,0,0,0,0,0,0,0.2,0.2,0.2,0.2,0,0,0,0,0,0,0,4.4,0.110163515,5.794212312,-17.44,13.3808668,49,122,0.36,4.4,5.164,1.211295897,-0.018128,-11.76,0.0184,2041.75
132,800,550,AlNbTiVZr,0.2,0,0,0,0,0,0,0,0.2,0.2,0.2,0.2,0,0,0,0,0,0,0,4.4,0.110163515,5.794212312,-17.44,13.3808668,49,122,0.36,4.4,5.164,1.211295897,-0.018128,-11.76,0.0184,2041.75
133,1714,0,AlNbTiVZr,0.2,0,0,0,0,0,0,0,0.2,0.2,0.2,0.2,0,0,0,0,0,0,0,4.4,0.110163515,5.794212312,-17.44,13.3808668,49,122,0.36,4.4,5.164,1.211295897,-0.018128,-11.76,0.0184,2041.75
134,25,1290,AlNbTiVZr0.1,0.243902439,0,0,0,0,0,0,0,0.243902439,0.243902439,0.024390244,0.243902439,0,0,0,0,0,0,0,4.487804878,0.052617394,3.726093949,-16.51397977,12.19786503,52.51219512,128.1463415,0.364390244,4.487804878,5.29,1.211295897,-0.002422963,-14.0630577,-0.000475907,2022.784146
135,600,975,AlNbTiVZr0.1,0.243902439,0,0,0,0,0,0,0,0.243902439,0.243902439,0.024390244,0.243902439,0,0,0,0,0,0,0,4.487804878,0.052617394,3.726093949,-16.51397977,12.19786503,52.51219512,128.1463415,0.364390244,4.487804878,5.29,1.211295897,-0.002422963,-14.0630577,-0.000475907,2022.784146
136,800,865,AlNbTiVZr0.1,0.243902439,0,0,0,0,0,0,0,0.243902439,0.243902439,0.024390244,0.243902439,0,0,0,0,0,0,0,4.487804878,0.052617394,3.726093949,-16.51397977,12.19786503,52.51219512,128.1463415,0.364390244,4.487804878,5.29,1.211295897,-0.002422963,-14.0630577,-0.000475907,2022.784146
137,1683,0,AlNbTiVZr0.1,0.243902439,0,0,0,0,0,0,0,0.243902439,0.243902439,0.024390244,0.243902439,0,0,0,0,0,0,0,4.487804878,0.052617394,3.726093949,-16.51397977,12.19786503,52.51219512,128.1463415,0.364390244,4.487804878,5.29,1.211295897,-0.002422963,-14.0630577,-0.000475907,2022.784146
138,25,1360,AlNbTiVZr0.25,0.235294118,0,0,0,0,0,0,0,0.235294118,0.235294118,0.058823529,0.235294118,0,0,0,0,0,0,0,4.47058824,0.070332871,4.324577018,-16.83044986,12.70766391,51.82352947,126.9411766,0.363529412,4.47058824,5.265294123,1.211295897,-0.0060609,-13.6193772,0.003875432,2026.502943
139,600,1065,AlNbTiVZr0.25,0.235294118,0,0,0,0,0,0,0,0.235294118,0.235294118,0.058823529,0.235294118,0,0,0,0,0,0,0,4.47058824,0.070332871,4.324577018,-16.83044986,12.70766391,51.82352947,126.9411766,0.363529412,4.47058824,5.265294123,1.211295897,-0.0060609,-13.6193772,0.003875432,2026.502943
140,800,855,AlNbTiVZr0.25,0.235294118,0,0,0,0,0,0,0,0.235294118,0.235294118,0.058823529,0.235294118,0,0,0,0,0,0,0,4.47058824,0.070332871,4.324577018,-16.83044986,12.70766391,51.82352947,126.9411766,0.363529412,4.47058824,5.265294123,1.211295897,-0.0060609,-13.6193772,0.003875432,2026.502943
141,1683,0,AlNbTiVZr0.25,0.235294118,0,0,0,0,0,0,0,0.235294118,0.235294118,0.058823529,0.235294118,0,0,0,0,0,0,0,4.47058824,0.070332871,4.324577018,-16.83044986,12.70766391,51.82352947,126.9411766,0.363529412,4.47058824,5.265294123,1.211295897,-0.0060609,-13.6193772,0.003875432,2026.502943
142,25,1485,AlNbTiVZr0.5,0.222222222,0,0,0,0,0,0,0,0.222222222,0.222222222,0.111111111,0.222222222,0,0,0,0,0,0,0,4.44444444,0.089083121,5.010555569,-17.18518515,13.14521343,50.77777773,125.111111,0.362222222,4.44444444,5.227777773,1.211295897,-0.011064198,-12.93827158,0.009876543,2032.149998
143,600,1135,AlNbTiVZr0.5,0.222222222,0,0,0,0,0,0,0,0.222222222,0.222222222,0.111111111,0.222222222,0,0,0,0,0,0,0,4.44444444,0.089083121,5.010555569,-17.18518515,13.14521343,50.77777773,125.111111,0.362222222,4.44444444,5.227777773,1.211295897,-0.011064198,-12.93827158,0.009876543,2032.149998
144,800,675,AlNbTiVZr0.5,0.222222222,0,0,0,0,0,0,0,0.222222222,0.222222222,0.111111111,0.222222222,0,0,0,0,0,0,0,4.44444444,0.089083121,5.010555569,-17.18518515,13.14521343,50.77777773,125.111111,0.362222222,4.44444444,5.227777773,1.211295897,-0.011064198,-12.93827158,0.009876543,2032.149998
145,1698,0,AlNbTiVZr0.5,0.222222222,0,0,0,0,0,0,0,0.222222222,0.222222222,0.111111111,0.222222222,0,0,0,0,0,0,0,4.44444444,0.089083121,5.010555569,-17.18518515,13.14521343,50.77777773,125.111111,0.362222222,4.44444444,5.227777773,1.211295897,-0.011064198,-12.93827158,0.009876543,2032.149998
146,25,1535,AlNbTiVZr1.5,0.181818182,0,0,0,0,0,0,0,0.181818182,0.181818182,0.272727273,0.181818182,0,0,0,0,0,0,0,4.363636368,0.121437669,6.192855619,-17.32231408,13.25390194,47.54545459,119.4545456,0.358181819,4.363636368,5.111818187,1.211295897,-0.022557025,-10.77685953,0.023801653,2049.604548
147,600,1195,AlNbTiVZr1.5,0.181818182,0,0,0,0,0,0,0,0.181818182,0.181818182,0.272727273,0.181818182,0,0,0,0,0,0,0,4.363636368,0.121437669,6.192855619,-17.32231408,13.25390194,47.54545459,119.4545456,0.358181819,4.363636368,5.111818187,1.211295897,-0.022557025,-10.77685953,0.023801653,2049.604548
148,800,180,AlNbTiVZr1.5,0.181818182,0,0,0,0,0,0,0,0.181818182,0.181818182,0.272727273,0.181818182,0,0,0,0,0,0,0,4.363636368,0.121437669,6.192855619,-17.32231408,13.25390194,47.54545459,119.4545456,0.358181819,4.363636368,5.111818187,1.211295897,-0.022557025,-10.77685953,0.023801653,2049.604548
149,1727,0,AlNbTiVZr1.5,0.181818182,0,0,0,0,0,0,0,0.181818182,0.181818182,0.272727273,0.181818182,0,0,0,0,0,0,0,4.363636368,0.121437669,6.192855619,-17.32231408,13.25390194,47.54545459,119.4545456,0.358181819,4.363636368,5.111818187,1.211295897,-0.022557025,-10.77685953,0.023801653,2049.604548
150,850,290,C0.1Co45Cr25Fe15Ni15,0,0.25,0,0.15,0.45,0.15,0,0,0,0,0,0,0,0,0,0,0,0,0,8.25,0.096156123,0.337111547,-3.45,10.60066634,86.2,173.5,0.282,8.25,7.129,1.010245322,-0.0004455,7.74,-0.0477,2144.6
151,850,230,C0.1Co45Cr25Fe15Ni15,0,0.25,0,0.15,0.45,0.15,0,0,0,0,0,0,0,0,0,0,0,0,0,8.25,0.096156123,0.337111547,-3.45,10.60066634,86.2,173.5,0.282,8.25,7.129,1.010245322,-0.0004455,7.74,-0.0477,2144.6
152,850,150,C0.1Co45Cr25Fe15Ni15,0,0.25,0,0.15,0.45,0.15,0,0,0,0,0,0,0,0,0,0,0,0,0,8.25,0.096156123,0.337111547,-3.45,10.60066634,86.2,173.5,0.282,8.25,7.129,1.010245322,-0.0004455,7.74,-0.0477,2144.6
153,900,260,C0.1Co45Cr25Fe15Ni15,0,0.25,0,0.15,0.45,0.15,0,0,0,0,0,0,0,0,0,0,0,0,0,8.25,0.096156123,0.337111547,-3.45,10.60066634,86.2,173.5,0.282,8.25,7.129,1.010245322,-0.0004455,7.74,-0.0477,2144.6
154,900,160,C0.1Co45Cr25Fe15Ni15,0,0.25,0,0.15,0.45,0.15,0,0,0,0,0,0,0,0,0,0,0,0,0,8.25,0.096156123,0.337111547,-3.45,10.60066634,86.2,173.5,0.282,8.25,7.129,1.010245322,-0.0004455,7.74,-0.0477,2144.6
155,900,110,C0.1Co45Cr25Fe15Ni15,0,0.25,0,0.15,0.45,0.15,0,0,0,0,0,0,0,0,0,0,0,0,0,8.25,0.096156123,0.337111547,-3.45,10.60066634,86.2,173.5,0.282,8.25,7.129,1.010245322,-0.0004455,7.74,-0.0477,2144.6
156,950,140,C0.1Co45Cr25Fe15Ni15,0,0.25,0,0.15,0.45,0.15,0,0,0,0,0,0,0,0,0,0,0,0,0,8.25,0.096156123,0.337111547,-3.45,10.60066634,86.2,173.5,0.282,8.25,7.129,1.010245322,-0.0004455,7.74,-0.0477,2144.6
157,950,110,C0.1Co45Cr25Fe15Ni15,0,0.25,0,0.15,0.45,0.15,0,0,0,0,0,0,0,0,0,0,0,0,0,8.25,0.096156123,0.337111547,-3.45,10.60066634,86.2,173.5,0.282,8.25,7.129,1.010245322,-0.0004455,7.74,-0.0477,2144.6
158,950,80,C0.1Co45Cr25Fe15Ni15,0,0.25,0,0.15,0.45,0.15,0,0,0,0,0,0,0,0,0,0,0,0,0,8.25,0.096156123,0.337111547,-3.45,10.60066634,86.2,173.5,0.282,8.25,7.129,1.010245322,-0.0004455,7.74,-0.0477,2144.6
159,1000,150,C0.1Co45Cr25Fe15Ni15,0,0.25,0,0.15,0.45,0.15,0,0,0,0,0,0,0,0,0,0,0,0,0,8.25,0.096156123,0.337111547,-3.45,10.60066634,86.2,173.5,0.282,8.25,7.129,1.010245322,-0.0004455,7.74,-0.0477,2144.6
160,1000,90,C0.1Co45Cr25Fe15Ni15,0,0.25,0,0.15,0.45,0.15,0,0,0,0,0,0,0,0,0,0,0,0,0,8.25,0.096156123,0.337111547,-3.45,10.60066634,86.2,173.5,0.282,8.25,7.129,1.010245322,-0.0004455,7.74,-0.0477,2144.6
161,1000,50,C0.1Co45Cr25Fe15Ni15,0,0.25,0,0.15,0.45,0.15,0,0,0,0,0,0,0,0,0,0,0,0,0,8.25,0.096156123,0.337111547,-3.45,10.60066634,86.2,173.5,0.282,8.25,7.129,1.010245322,-0.0004455,7.74,-0.0477,2144.6
162,1598.55,0,C0.1Co45Cr25Fe15Ni15,0,0.25,0,0.15,0.45,0.15,0,0,0,0,0,0,0,0,0,0,0,0,0,8.25,0.096156123,0.337111547,-3.45,10.60066634,86.2,173.5,0.282,8.25,7.129,1.010245322,-0.0004455,7.74,-0.0477,2144.6
163,25,1265,C0.1Hf0.25NbTaW0.5,0,0,0,0,0,0,0,0.363636364,0,0,0,0.363636364,0,0,0.181818182,0,0,0.090909091,0,5.45454546,0.33358558,3.736025085,-3.438016536,10.50602295,116.8181819,200.9090911,0.353636364,5.818181824,6.562727279,1.1734311,-0.000446281,0.413223141,-0.086280992,3195.409094
164,1000,768,C0.1Hf0.25NbTaW0.5,0,0,0,0,0,0,0,0.363636364,0,0,0,0.363636364,0,0,0.181818182,0,0,0.090909091,0,5.45454546,0.33358558,3.736025085,-3.438016536,10.50602295,116.8181819,200.9090911,0.353636364,5.818181824,6.562727279,1.1734311,-0.000446281,0.413223141,-0.086280992,3195.409094
165,1200,733,C0.1Hf0.25NbTaW0.5,0,0,0,0,0,0,0,0.363636364,0,0,0,0.363636364,0,0,0.181818182,0,0,0.090909091,0,5.45454546,0.33358558,3.736025085,-3.438016536,10.50602295,116.8181819,200.9090911,0.353636364,5.818181824,6.562727279,1.1734311,-0.000446281,0.413223141,-0.086280992,3195.409094
166,1400,639,C0.1Hf0.25NbTaW0.5,0,0,0,0,0,0,0,0.363636364,0,0,0,0.363636364,0,0,0.181818182,0,0,0.090909091,0,5.45454546,0.33358558,3.736025085,-3.438016536,10.50602295,116.8181819,200.9090911,0.353636364,5.818181824,6.562727279,1.1734311,-0.000446281,0.413223141,-0.086280992,3195.409094
167,3031.91,0,C0.1Hf0.25NbTaW0.5,0,0,0,0,0,0,0,0.363636364,0,0,0,0.363636364,0,0,0.181818182,0,0,0.090909091,0,5.45454546,0.33358558,3.736025085,-3.438016536,10.50602295,116.8181819,200.9090911,0.353636364,5.818181824,6.562727279,1.1734311,-0.000446281,0.413223141,-0.086280992,3195.409094
168,25,1317,C0.25Hf0.25NbTaW0.5,0,0,0,0,0,0,0,0.363636364,0,0,0,0.363636364,0,0,0.181818182,0,0,0.090909091,0,5.45454546,0.33358558,3.736025085,-3.438016536,10.50602295,116.8181819,200.9090911,0.353636364,5.818181824,6.562727279,1.1734311,-0.000446281,0.413223141,-0.086280992,3195.409094
169,1000,868,C0.25Hf0.25NbTaW0.5,0,0,0,0,0,0,0,0.363636364,0,0,0,0.363636364,0,0,0.181818182,0,0,0.090909091,0,5.45454546,0.33358558,3.736025085,-3.438016536,10.50602295,116.8181819,200.9090911,0.353636364,5.818181824,6.562727279,1.1734311,-0.000446281,0.413223141,-0.086280992,3195.409094
170,1200,792,C0.25Hf0.25NbTaW0.5,0,0,0,0,0,0,0,0.363636364,0,0,0,0.363636364,0,0,0.181818182,0,0,0.090909091,0,5.45454546,0.33358558,3.736025085,-3.438016536,10.50602295,116.8181819,200.9090911,0.353636364,5.818181824,6.562727279,1.1734311,-0.000446281,0.413223141,-0.086280992,3195.409094
171,1400,749,C0.25Hf0.25NbTaW0.5,0,0,0,0,0,0,0,0.363636364,0,0,0,0.363636364,0,0,0.181818182,0,0,0.090909091,0,5.45454546,0.33358558,3.736025085,-3.438016536,10.50602295,116.8181819,200.9090911,0.353636364,5.818181824,6.562727279,1.1734311,-0.000446281,0.413223141,-0.086280992,3195.409094
