Repository: RayLyu-Mac/RHEA

File: Data Folder/Processed Data/FixedTbreakWithPP.csv (part 1 of 4)
,Unnamed: 0,Yield,Comp,Al,Cr,Mn,Fe,Co,Ni,Cu,Ta,Ti,V,Zr,Nb,Mo,Zn,W,Sn,Nd,Hf,Si,Temp,Temp (K),VEC,ElectDiff,Atomic Size Diff,Mixing Enthalpy,Mixing Entropy,AVG Shear Modulus,AVG Bulk Modulus,AVG Possion Ratio,Itinerate Electron,Cohesive Energy,Local Size Mismatch,Local Shear Modulus Mismatch,Local Electronegativity Mismatch,Avg Melting Pt,Alloy,Tbreak [oC],Tbreak(K),Solvus Temp. [oC],Diff_Melt_Tbreak,Tbreak (K),YS at Tbreak,Diff,Assigned Point,Criteria Satisfied,Temp Range,Tbreak_fixed,YS_at_Tbreak,Tbreak Final,Yield At Tbreak Final
0,0,1600,HfMoTaTiZr,0.0,0.0,0.0,0.0,0.0,0.0,0.0,0.2,0.2,0.0,0.2,0.0,0.2,0,0.0,0,0,0.2,0,25.0,298.15,4.6,0.311229819,6.209384292,-1.92,13.3808668,65.2,148.8,0.344,4.4,5.65,-0.01544,7.2,-0.0176,2606.92,HfMoTaTiZr,971.6,1244.75,"2,279",1635.32,1339.984597,848.3585492,7.65%,8975.2115398,3,5,,,1339.984597,848.3585492
1,1,1045,HfMoTaTiZr,0.0,0.0,0.0,0.0,0.0,0.0,0.0,0.2,0.2,0.0,0.2,0.0,0.2,0,0.0,0,0,0.2,0,800.0,1073.15,4.6,0.311229819,6.209384292,-1.92,13.3808668,65.2,148.8,0.344,4.4,5.65,-0.01544,7.2,-0.0176,2606.92,HfMoTaTiZr,971.6,1244.75,"2,279",1635.32,1339.984597,848.3585492,7.65%,8975.2115398,3,5,,,1339.984597,848.3585492
2,2,855,HfMoTaTiZr,0.0,0.0,0.0,0.0,0.0,0.0,0.0,0.2,0.2,0.0,0.2,0.0,0.2,0,0.0,0,0,0.2,0,1000.0,1273.15,4.6,0.311229819,6.209384292,-1.92,13.3808668,65.2,148.8,0.344,4.4,5.65,-0.01544,7.2,-0.0176,2606.92,HfMoTaTiZr,971.6,1244.75,"2,279",1635.32,1339.984597,848.3585492,7.65%,8975.2115398,3,5,,,1339.984597,848.3585492
3,3,404,HfMoTaTiZr,0.0,0.0,0.0,0.0,0.0,0.0,0.0,0.2,0.2,0.0,0.2,0.0,0.2,0,0.0,0,0,0.2,0,1200.0,1473.15,4.6,0.311229819,6.209384292,-1.92,13.3808668,65.2,148.8,0.344,4.4,5.65,-0.01544,7.2,-0.0176,2606.92,HfMoTaTiZr,971.6,1244.75,"2,279",1635.32,1339.984597,848.3585492,7.65%,8975.2115398,3,5,,,1339.984597,848.3585492
4,4,0,HfMoTaTiZr,0.0,0.0,0.0,0.0,0.0,0.0,0.0,0.2,0.2,0.0,0.2,0.0,0.2,0,0.0,0,0,0.2,0,2279.2,2552.35,4.6,0.311229819,6.209384292,-1.92,13.3808668,65.2,148.8,0.344,4.4,5.65,-0.01544,7.2,-0.0176,2606.92,HfMoTaTiZr,971.6,1244.75,"2,279",1635.32,1339.984597,848.3585492,7.65%,8975.2115398,3,5,,,1339.984597,848.3585492
5,5,2197,AlMo0.5NbTa0.5TiZr,0.2,0.0,0.0,0.0,0.0,0.0,0.0,0.1,0.2,0.0,0.2,0.2,0.1,0,0.0,0,0,0.0,0,25.0,298.15,3.9,0.355724613,23.12632853,-0.2,11.85725858,54.8,117.8,0.285,4.0,4.541,0.00439,-0.96,-0.051,2009.82,AlMo0.5NbTa0.5TiZr,789.8,1062.95,"1,896",1220.02,1195.267999,1603.133785,12.45%,10814.070709,3,4,,,1195.267999,1603.133785
6,6,2000,AlMo0.5NbTa0.5TiZr,0.2,0.0,0.0,0.0,0.0,0.0,0.0,0.1,0.2,0.0,0.2,0.2,0.1,0,0.0,0,0,0.0,0,25.0,298.15,3.9,0.355724613,23.12632853,-0.2,11.85725858,54.8,117.8,0.285,4.0,4.541,0.00439,-0.96,-0.051,2009.82,AlMo0.5NbTa0.5TiZr,789.8,1062.95,"1,896",1220.02,1195.267999,1603.133785,12.45%,10814.070709,3,4,,,1195.267999,1603.133785
7,7,1870,AlMo0.5NbTa0.5TiZr,0.2,0.0,0.0,0.0,0.0,0.0,0.0,0.1,0.2,0.0,0.2,0.2,0.1,0,0.0,0,0,0.0,0,600.0,873.15,3.9,0.355724613,23.12632853,-0.2,11.85725858,54.8,117.8,0.285,4.0,4.541,0.00439,-0.96,-0.051,2009.82,AlMo0.5NbTa0.5TiZr,789.8,1062.95,"1,896",1220.02,1195.267999,1603.133785,12.45%,10814.070709,3,4,,,1195.267999,1603.133785
8,8,1597,AlMo0.5NbTa0.5TiZr,0.2,0.0,0.0,0.0,0.0,0.0,0.0,0.1,0.2,0.0,0.2,0.2,0.1,0,0.0,0,0,0.0,0,800.0,1073.15,3.9,0.355724613,23.12632853,-0.2,11.85725858,54.8,117.8,0.285,4.0,4.541,0.00439,-0.96,-0.051,2009.82,AlMo0.5NbTa0.5TiZr,789.8,1062.95,"1,896",1220.02,1195.267999,1603.133785,12.45%,10814.070709,3,4,,,1195.267999,1603.133785
9,9,745,AlMo0.5NbTa0.5TiZr,0.2,0.0,0.0,0.0,0.0,0.0,0.0,0.1,0.2,0.0,0.2,0.2,0.1,0,0.0,0,0,0.0,0,1000.0,1273.15,3.9,0.355724613,23.12632853,-0.2,11.85725858,54.8,117.8,0.285,4.0,4.541,0.00439,-0.96,-0.051,2009.82,AlMo0.5NbTa0.5TiZr,789.8,1062.95,"1,896",1220.02,1195.267999,1603.133785,12.45%,10814.070709,3,4,,,1195.267999,1603.133785
10,10,250,AlMo0.5NbTa0.5TiZr,0.2,0.0,0.0,0.0,0.0,0.0,0.0,0.1,0.2,0.0,0.2,0.2,0.1,0,0.0,0,0,0.0,0,1200.0,1473.15,3.9,0.355724613,23.12632853,-0.2,11.85725858,54.8,117.8,0.285,4.0,4.541,0.00439,-0.96,-0.051,2009.82,AlMo0.5NbTa0.5TiZr,789.8,1062.95,"1,896",1220.02,1195.267999,1603.133785,12.45%,10814.070709,3,4,,,1195.267999,1603.133785
11,11,0,AlMo0.5NbTa0.5TiZr,0.2,0.0,0.0,0.0,0.0,0.0,0.0,0.1,0.2,0.0,0.2,0.2,0.1,0,0.0,0,0,0.0,0,1896.0,2169.15,3.9,0.355724613,23.12632853,-0.2,11.85725858,54.8,117.8,0.285,4.0,4.541,0.00439,-0.96,-0.051,2009.82,AlMo0.5NbTa0.5TiZr,789.8,1062.95,"1,896",1220.02,1195.267999,1603.133785,12.45%,10814.070709,3,4,,,1195.267999,1603.133785
12,12,1637,HfMoNbTaTiWZr,0.0,0.0,0.0,0.0,0.0,0.0,0.0,0.142857143,0.142857143,0.0,0.142857143,0.142857143,0.142857143,0,0.142857143,0,0,0.142857143,0,25.0,298.15,5.000000005,0.381345631,6.001545014,-3.591836742,16.17829699,84.42857151,174.857143,0.342857143,5.000000005,6.178571435,-0.001428571,-4.000000008,-0.076326531,2782.84286,HfMoNbTaTiWZr,652.0,925.15,"2,471",2130.84286,1611.214287,632.7070385,74.16%,2214.65774365,2,3,925.15,859.6718291,925.15,859.6718291
13,13,1065,HfMoNbTaTiWZr,0.0,0.0,0.0,0.0,0.0,0.0,0.0,0.142857143,0.142857143,0.0,0.142857143,0.142857143,0.142857143,0,0.142857143,0,0,0.142857143,0,800.0,1073.15,5.000000005,0.381345631,6.001545014,-3.591836742,16.17829699,84.42857151,174.857143,0.342857143,5.000000005,6.178571435,-0.001428571,-4.000000008,-0.076326531,2782.84286,HfMoNbTaTiWZr,652.0,925.15,"2,471",2130.84286,1611.214287,632.7070385,74.16%,2214.65774365,2,3,925.15,859.6718291,925.15,859.6718291
14,14,736,HfMoNbTaTiWZr,0.0,0.0,0.0,0.0,0.0,0.0,0.0,0.142857143,0.142857143,0.0,0.142857143,0.142857143,0.142857143,0,0.142857143,0,0,0.142857143,0,1000.0,1273.15,5.000000005,0.381345631,6.001545014,-3.591836742,16.17829699,84.42857151,174.857143,0.342857143,5.000000005,6.178571435,-0.001428571,-4.000000008,-0.076326531,2782.84286,HfMoNbTaTiWZr,652.0,925.15,"2,471",2130.84286,1611.214287,632.7070385,74.16%,2214.65774365,2,3,925.15,859.6718291,925.15,859.6718291
15,15,703,HfMoNbTaTiWZr,0.0,0.0,0.0,0.0,0.0,0.0,0.0,0.142857143,0.142857143,0.0,0.142857143,0.142857143,0.142857143,0,0.142857143,0,0,0.142857143,0,1200.0,1473.15,5.000000005,0.381345631,6.001545014,-3.591836742,16.17829699,84.42857151,174.857143,0.342857143,5.000000005,6.178571435,-0.001428571,-4.000000008,-0.076326531,2782.84286,HfMoNbTaTiWZr,652.0,925.15,"2,471",2130.84286,1611.214287,632.7070385,74.16%,2214.65774365,2,3,925.15,859.6718291,925.15,859.6718291
16,16,0,HfMoNbTaTiWZr,0.0,0.0,0.0,0.0,0.0,0.0,0.0,0.142857143,0.142857143,0.0,0.142857143,0.142857143,0.142857143,0,0.142857143,0,0,0.142857143,0,2470.71,2743.86,5.000000005,0.381345631,6.001545014,-3.591836742,16.17829699,84.42857151,174.857143,0.342857143,5.000000005,6.178571435,-0.001428571,-4.000000008,-0.076326531,2782.84286,HfMoNbTaTiWZr,652.0,925.15,"2,471",2130.84286,1611.214287,632.7070385,74.16%,2214.65774365,2,3,925.15,859.6718291,925.15,859.6718291
17,17,2035,Al0.333Nb0.667Ta0.533TiV0.133Zr0.667,0.099909991,0.0,0.0,0.0,0.0,0.0,0.0,0.159915992,0.300030003,0.03990399,0.200120012,0.200120012,0.0,0,0.0,0,0,0.0,0,25.0,298.15,4.200420042,0.170993541,11.68936122,1.416035397,11.86245082,61.48424846,124.2028203,0.325235524,4.360336034,4.869723972,-0.010633879,1.127511239,-0.00075752,2215.569758,Al0.333Nb0.667Ta0.533TiV0.133Zr0.667,800.0,1073.15,"1,992",1415.569758,920.7634679,1711.988155,14.20%,6056.7279329,3,3,,,920.7634679,1711.988155
18,18,796,Al0.333Nb0.667Ta0.533TiV0.133Zr0.667,0.099909991,0.0,0.0,0.0,0.0,0.0,0.0,0.159915992,0.300030003,0.03990399,0.200120012,0.200120012,0.0,0,0.0,0,0,0.0,0,800.0,1073.15,4.200420042,0.170993541,11.68936122,1.416035397,11.86245082,61.48424846,124.2028203,0.325235524,4.360336034,4.869723972,-0.010633879,1.127511239,-0.00075752,2215.569758,Al0.333Nb0.667Ta0.533TiV0.133Zr0.667,800.0,1073.15,"1,992",1415.569758,920.7634679,1711.988155,14.20%,6056.7279329,3,3,,,920.7634679,1711.988155
19,19,220,Al0.333Nb0.667Ta0.533TiV0.133Zr0.667,0.099909991,0.0,0.0,0.0,0.0,0.0,0.0,0.159915992,0.300030003,0.03990399,0.200120012,0.200120012,0.0,0,0.0,0,0,0.0,0,1000.0,1273.15,4.200420042,0.170993541,11.68936122,1.416035397,11.86245082,61.48424846,124.2028203,0.325235524,4.360336034,4.869723972,-0.010633879,1.127511239,-0.00075752,2215.569758,Al0.333Nb0.667Ta0.533TiV0.133Zr0.667,800.0,1073.15,"1,992",1415.569758,920.7634679,1711.988155,14.20%,6056.7279329,3,3,,,920.7634679,1711.988155
20,20,0,Al0.333Nb0.667Ta0.533TiV0.133Zr0.667,0.099909991,0.0,0.0,0.0,0.0,0.0,0.0,0.159915992,0.300030003,0.03990399,0.200120012,0.200120012,0.0,0,0.0,0,0,0.0,0,1992.04,2265.19,4.200420042,0.170993541,11.68936122,1.416035397,11.86245082,61.48424846,124.2028203,0.325235524,4.360336034,4.869723972,-0.010633879,1.127511239,-0.00075752,2215.569758,Al0.333Nb0.667Ta0.533TiV0.133Zr0.667,800.0,1073.15,"1,992",1415.569758,920.7634679,1711.988155,14.20%,6056.7279329,3,3,,,920.7634679,1711.988155
21,21,1841,Al0.4Hf0.6NbTaTiZr,0.08,0.0,0.0,0.0,0.0,0.0,0.0,0.2,0.2,0.0,0.2,0.2,0.0,0,0.0,0,0,0.12,0,23.0,296.15,4.28,0.156843871,9.677097593,2.272,12.82003797,68.2,128.0,0.3324,4.24,5.1416,-0.01664,3.248,0.01488,2377.24,Al0.4Hf0.6NbTaTiZr,845.2,1118.35,"2,124",1532.04,930.575148,1569.145821,16.79%,3804.2728564,2,4,1118.35,671.4807141,1118.35,671.4807141
22,22,796,Al0.4Hf0.6NbTaTiZr,0.08,0.0,0.0,0.0,0.0,0.0,0.0,0.2,0.2,0.0,0.2,0.2,0.0,0,0.0,0,0,0.12,0,800.0,1073.15,4.28,0.156843871,9.677097593,2.272,12.82003797,68.2,128.0,0.3324,4.24,5.1416,-0.01664,3.248,0.01488,2377.24,Al0.4Hf0.6NbTaTiZr,845.2,1118.35,"2,124",1532.04,930.575148,1569.145821,16.79%,3804.2728564,2,4,1118.35,671.4807141,1118.35,671.4807141
23,23,298,Al0.4Hf0.6NbTaTiZr,0.08,0.0,0.0,0.0,0.0,0.0,0.0,0.2,0.2,0.0,0.2,0.2,0.0,0,0.0,0,0,0.12,0,1000.0,1273.15,4.28,0.156843871,9.677097593,2.272,12.82003797,68.2,128.0,0.3324,4.24,5.1416,-0.01664,3.248,0.01488,2377.24,Al0.4Hf0.6NbTaTiZr,845.2,1118.35,"2,124",1532.04,930.575148,1569.145821,16.79%,3804.2728564,2,4,1118.35,671.4807141,1118.35,671.4807141
24,24,89,Al0.4Hf0.6NbTaTiZr,0.08,0.0,0.0,0.0,0.0,0.0,0.0,0.2,0.2,0.0,0.2,0.2,0.0,0,0.0,0,0,0.12,0,1200.0,1473.15,4.28,0.156843871,9.677097593,2.272,12.82003797,68.2,128.0,0.3324,4.24,5.1416,-0.01664,3.248,0.01488,2377.24,Al0.4Hf0.6NbTaTiZr,845.2,1118.35,"2,124",1532.04,930.575148,1569.145821,16.79%,3804.2728564,2,4,1118.35,671.4807141,1118.35,671.4807141
25,25,0,Al0.4Hf0.6NbTaTiZr,0.08,0.0,0.0,0.0,0.0,0.0,0.0,0.2,0.2,0.0,0.2,0.2,0.0,0,0.0,0,0,0.12,0,2124.0,2397.15,4.28,0.156843871,9.677097593,2.272,12.82003797,68.2,128.0,0.3324,4.24,5.1416,-0.01664,3.248,0.01488,2377.24,Al0.4Hf0.6NbTaTiZr,845.2,1118.35,"2,124",1532.04,930.575148,1569.145821,16.79%,3804.2728564,2,4,1118.35,671.4807141,1118.35,671.4807141
26,26,1595,CrMo0.5NbTa0.5TiZr,0.0,0.2,0.0,0.0,0.0,0.0,0.0,0.1,0.2,0.0,0.2,0.2,0.1,0,0.0,0,0,0.0,0,25.0,298.15,5.1,0.219809008,7.986019711,-4.92,14.53343194,77.8,149.8,0.327,5.2,5.971,-0.031814,6.48,-0.0374,2500.45,CrMo0.5NbTa0.5TiZr,911.1,1184.25,"2,145",1589.35,1171.327402,924.4120567,1.09%,6717.7997422,3,4,,,1171.327402,924.4120567
27,27,983,CrMo0.5NbTa0.5TiZr,0.0,0.2,0.0,0.0,0.0,0.0,0.0,0.1,0.2,0.0,0.2,0.2,0.1,0,0.0,0,0,0.0,0,800.0,1073.15,5.1,0.219809008,7.986019711,-4.92,14.53343194,77.8,149.8,0.327,5.2,5.971,-0.031814,6.48,-0.0374,2500.45,CrMo0.5NbTa0.5TiZr,911.1,1184.25,"2,145",1589.35,1171.327402,924.4120567,1.09%,6717.7997422,3,4,,,1171.327402,924.4120567
28,28,546,CrMo0.5NbTa0.5TiZr,0.0,0.2,0.0,0.0,0.0,0.0,0.0,0.1,0.2,0.0,0.2,0.2,0.1,0,0.0,0,0,0.0,0,1000.0,1273.15,5.1,0.219809008,7.986019711,-4.92,14.53343194,77.8,149.8,0.327,5.2,5.971,-0.031814,6.48,-0.0374,2500.45,CrMo0.5NbTa0.5TiZr,911.1,1184.25,"2,145",1589.35,1171.327402,924.4120567,1.09%,6717.7997422,3,4,,,1171.327402,924.4120567
29,29,170,CrMo0.5NbTa0.5TiZr,0.0,0.2,0.0,0.0,0.0,0.0,0.0,0.1,0.2,0.0,0.2,0.2,0.1,0,0.0,0,0,0.0,0,1200.0,1473.15,5.1,0.219809008,7.986019711,-4.92,14.53343194,77.8,149.8,0.327,5.2,5.971,-0.031814,6.48,-0.0374,2500.45,CrMo0.5NbTa0.5TiZr,911.1,1184.25,"2,145",1589.35,1171.327402,924.4120567,1.09%,6717.7997422,3,4,,,1171.327402,924.4120567
30,30,0,CrMo0.5NbTa0.5TiZr,0.0,0.2,0.0,0.0,0.0,0.0,0.0,0.1,0.2,0.0,0.2,0.2,0.1,0,0.0,0,0,0.0,0,2145.0,2418.15,5.1,0.219809008,7.986019711,-4.92,14.53343194,77.8,149.8,0.327,5.2,5.971,-0.031814,6.48,-0.0374,2500.45,CrMo0.5NbTa0.5TiZr,911.1,1184.25,"2,145",1589.35,1171.327402,924.4120567,1.09%,6717.7997422,3,4,,,1171.327402,924.4120567
31,31,1835,Al0.2NbTaTiV,0.047619048,0.0,0.0,0.0,0.0,0.0,0.0,0.238095238,0.238095238,0.238095238,0.0,0.238095238,0.0,0,0.0,0,0,0.0,0,25.0,298.15,4.76190476,0.088049262,6.029962613,-0.226757369,11.36313594,72.85714283,152.3809523,0.35,4.999999998,5.528571426,0.005102041,2.947845803,-0.022108844,2485.142856,Al0.2NbTaTiV,872.2,1145.35,"2,198",1612.942856,1119.990137,895.008643,2.21%,6490.041995,3,4,,,1119.990137,895.008643
32,32,783,Al0.2NbTaTiV,0.047619048,0.0,0.0,0.0,0.0,0.0,0.0,0.238095238,0.238095238,0.238095238,0.0,0.238095238,0.0,0,0.0,0,0,0.0,0,900.0,1173.15,4.76190476,0.088049262,6.029962613,-0.226757369,11.36313594,72.85714283,152.3809523,0.35,4.999999998,5.528571426,0.005102041,2.947845803,-0.022108844,2485.142856,Al0.2NbTaTiV,872.2,1145.35,"2,198",1612.942856,1119.990137,895.008643,2.21%,6490.041995,3,4,,,1119.990137,895.008643
33,33,350,Al0.2NbTaTiV,0.047619048,0.0,0.0,0.0,0.0,0.0,0.0,0.238095238,0.238095238,0.238095238,0.0,0.238095238,0.0,0,0.0,0,0,0.0,0,1000.0,1273.15,4.76190476,0.088049262,6.029962613,-0.226757369,11.36313594,72.85714283,152.3809523,0.35,4.999999998,5.528571426,0.005102041,2.947845803,-0.022108844,2485.142856,Al0.2NbTaTiV,872.2,1145.35,"2,198",1612.942856,1119.990137,895.008643,2.21%,6490.041995,3,4,,,1119.990137,895.008643
34,34,270,Al0.2NbTaTiV,0.047619048,0.0,0.0,0.0,0.0,0.0,0.0,0.238095238,0.238095238,0.238095238,0.0,0.238095238,0.0,0,0.0,0,0,0.0,0,1100.0,1373.15,4.76190476,0.088049262,6.029962613,-0.226757369,11.36313594,72.85714283,152.3809523,0.35,4.999999998,5.528571426,0.005102041,2.947845803,-0.022108844,2485.142856,Al0.2NbTaTiV,872.2,1145.35,"2,198",1612.942856,1119.990137,895.008643,2.21%,6490.041995,3,4,,,1119.990137,895.008643
35,35,142,Al0.2NbTaTiV,0.047619048,0.0,0.0,0.0,0.0,0.0,0.0,0.238095238,0.238095238,0.238095238,0.0,0.238095238,0.0,0,0.0,0,0,0.0,0,1200.0,1473.15,4.76190476,0.088049262,6.029962613,-0.226757369,11.36313594,72.85714283,152.3809523,0.35,4.999999998,5.528571426,0.005102041,2.947845803,-0.022108844,2485.142856,Al0.2NbTaTiV,872.2,1145.35,"2,198",1612.942856,1119.990137,895.008643,2.21%,6490.041995,3,4,,,1119.990137,895.008643
36,36,0,Al0.2NbTaTiV,0.047619048,0.0,0.0,0.0,0.0,0.0,0.0,0.238095238,0.238095238,0.238095238,0.0,0.238095238,0.0,0,0.0,0,0,0.0,0,2197.85,2471.0,4.76190476,0.088049262,6.029962613,-0.226757369,11.36313594,72.85714283,152.3809523,0.35,4.999999998,5.528571426,0.005102041,2.947845803,-0.022108844,2485.142856,Al0.2NbTaTiV,872.2,1145.35,"2,198",1612.942856,1119.990137,895.008643,2.21%,6490.041995,3,4,,,1119.990137,895.008643
37,37,1070,AlCrMoTi,0.25,0.25,0.0,0.0,0.0,0.0,0.0,0.0,0.25,0.0,0.0,0.0,0.25,0,0.0,0,0,0.0,0,400.0,673.15,4.0,0.451331364,29.56838163,-2.75,8.644238489,55.75,125.0,0.22,4.0,4.75,-0.0142375,6.375,-0.0625,1822.6125,AlCrMoTi,873.6,1146.75,"1,715",949.0125,1195.220111,839.7951,4.23%,6233.990711,3,4,,,1195.220111,839.7951
38,38,1020,AlCrMoTi,0.25,0.25,0.0,0.0,0.0,0.0,0.0,0.0,0.25,0.0,0.0,0.0,0.25,0,0.0,0,0,0.0,0,600.0,873.15,4.0,0.451331364,29.56838163,-2.75,8.644238489,55.75,125.0,0.22,4.0,4.75,-0.0142375,6.375,-0.0625,1822.6125,AlCrMoTi,873.6,1146.75,"1,715",949.0125,1195.220111,839.7951,4.23%,6233.990711,3,4,,,1195.220111,839.7951
39,39,875,AlCrMoTi,0.25,0.25,0.0,0.0,0.0,0.0,0.0,0.0,0.25,0.0,0.0,0.0,0.25,0,0.0,0,0,0.0,0,800.0,1073.15,4.0,0.451331364,29.56838163,-2.75,8.644238489,55.75,125.0,0.22,4.0,4.75,-0.0142375,6.375,-0.0625,1822.6125,AlCrMoTi,873.6,1146.75,"1,715",949.0125,1195.220111,839.7951,4.23%,6233.990711,3,4,,,1195.220111,839.7951
40,40,375,AlCrMoTi,0.25,0.25,0.0,0.0,0.0,0.0,0.0,0.0,0.25,0.0,0.0,0.0,0.25,0,0.0,0,0,0.0,0,1000.0,1273.15,4.0,0.451331364,29.56838163,-2.75,8.644238489,55.75,125.0,0.22,4.0,4.75,-0.0142375,6.375,-0.0625,1822.6125,AlCrMoTi,873.6,1146.75,"1,715",949.0125,1195.220111,839.7951,4.23%,6233.990711,3,4,,,1195.220111,839.7951
41,41,100,AlCrMoTi,0.25,0.25,0.0,0.0,0.0,0.0,0.0,0.0,0.25,0.0,0.0,0.0,0.25,0,0.0,0,0,0.0,0,1200.0,1473.15,4.0,0.451331364,29.56838163,-2.75,8.644238489,55.75,125.0,0.22,4.0,4.75,-0.0142375,6.375,-0.0625,1822.6125,AlCrMoTi,873.6,1146.75,"1,715",949.0125,1195.220111,839.7951,4.23%,6233.990711,3,4,,,1195.220111,839.7951
42,42,0,AlCrMoTi,0.25,0.25,0.0,0.0,0.0,0.0,0.0,0.0,0.25,0.0,0.0,0.0,0.25,0,0.0,0,0,0.0,0,1715.0,1988.15,4.0,0.451331364,29.56838163,-2.75,8.644238489,55.75,125.0,0.22,4.0,4.75,-0.0142375,6.375,-0.0625,1822.6125,AlCrMoTi,873.6,1146.75,"1,715",949.0125,1195.220111,839.7951,4.23%,6233.990711,3,4,,,1195.220111,839.7951
43,43,1290,AlNbTiVZr0.1,0.243902439,0.0,0.0,0.0,0.0,0.0,0.0,0.0,0.243902439,0.243902439,0.024390244,0.243902439,0.0,0,0.0,0,0,0.0,0,25.0,298.15,3.756097561,0.339315502,28.47469524,-0.237953599,9.336658762,46.17073171,109.6097561,0.283902439,3.756097561,4.463170732,-0.005294468,-7.596668649,-0.005710886,1728.60122,AlNbTiVZr0.1,600.0,873.15,"1,683",1128.60122,1192.017496,820.3834851,36.52%,2132.72051295,2,3,873.15,839.7136753,873.15,839.7136753
44,44,975,AlNbTiVZr0.1,0.243902439,0.0,0.0,0.0,0.0,0.0,0.0,0.0,0.243902439,0.243902439,0.024390244,0.243902439,0.0,0,0.0,0,0,0.0,0,600.0,873.15,3.756097561,0.339315502,28.47469524,-0.237953599,9.336658762,46.17073171,109.6097561,0.283902439,3.756097561,4.463170732,-0.005294468,-7.596668649,-0.005710886,1728.60122,AlNbTiVZr0.1,600.0,873.15,"1,683",1128.60122,1192.017496,820.3834851,36.52%,2132.72051295,2,3,873.15,839.7136753,873.15,839.7136753
45,45,865,AlNbTiVZr0.1,0.243902439,0.0,0.0,0.0,0.0,0.0,0.0,0.0,0.243902439,0.243902439,0.024390244,0.243902439,0.0,0,0.0,0,0,0.0,0,800.0,1073.15,3.756097561,0.339315502,28.47469524,-0.237953599,9.336658762,46.17073171,109.6097561,0.283902439,3.756097561,4.463170732,-0.005294468,-7.596668649,-0.005710886,1728.60122,AlNbTiVZr0.1,600.0,873.15,"1,683",1128.60122,1192.017496,820.3834851,36.52%,2132.72051295,2,3,873.15,839.7136753,873.15,839.7136753
46,46,0,AlNbTiVZr0.1,0.243902439,0.0,0.0,0.0,0.0,0.0,0.0,0.0,0.243902439,0.243902439,0.024390244,0.243902439,0.0,0,0.0,0,0,0.0,0,1683.0,1956.15,3.756097561,0.339315502,28.47469524,-0.237953599,9.336658762,46.17073171,109.6097561,0.283902439,3.756097561,4.463170732,-0.005294468,-7.596668649,-0.005710886,1728.60122,AlNbTiVZr0.1,600.0,873.15,"1,683",1128.60122,1192.017496,820.3834851,36.52%,2132.72051295,2,3,873.15,839.7136753,873.15,839.7136753
47,47,1700,AlCr1.5NbTiV,0.181818182,0.272727273,0.0,0.0,0.0,0.0,0.0,0.0,0.181818182,0.181818182,0.0,0.181818182,0.0,0,0.0,0,0,0.0,0,25.0,298.15,4.363636368,0.268429776,21.3020234,-3.305785131,10.67694273,65.18181825,123.6363638,0.262727273,4.363636368,5.193636369,-0.025919008,3.851239677,0.006446281,1918.940911,AlCr1.5NbTiV,778.3,1051.45,"1,741",1140.640911,951.4932143,1334.331275,9.51%,4954.4870393,3,3,,,951.4932143,1334.331275
48,48,1370,AlCr1.5NbTiV,0.181818182,0.272727273,0.0,0.0,0.0,0.0,0.0,0.0,0.181818182,0.181818182,0.0,0.181818182,0.0,0,0.0,0,0,0.0,0,600.0,873.15,4.363636368,0.268429776,21.3020234,-3.305785131,10.67694273,65.18181825,123.6363638,0.262727273,4.363636368,5.193636369,-0.025919008,3.851239677,0.006446281,1918.940911,AlCr1.5NbTiV,778.3,1051.45,"1,741",1140.640911,951.4932143,1334.331275,9.51%,4954.4870393,3,3,,,951.4932143,1334.331275
49,49,970,AlCr1.5NbTiV,0.181818182,0.272727273,0.0,0.0,0.0,0.0,0.0,0.0,0.181818182,0.181818182,0.0,0.181818182,0.0,0,0.0,0,0,0.0,0,800.0,1073.15,4.363636368,0.268429776,21.3020234,-3.305785131,10.67694273,65.18181825,123.6363638,0.262727273,4.363636368,5.193636369,-0.025919008,3.851239677,0.006446281,1918.940911,AlCr1.5NbTiV,778.3,1051.45,"1,741",1140.640911,951.4932143,1334.331275,9.51%,4954.4870393,3,3,,,951.4932143,1334.331275
50,50,75,AlCr1.5NbTiV,0.181818182,0.272727273,0.0,0.0,0.0,0.0,0.0,0.0,0.181818182,0.181818182,0.0,0.181818182,0.0,0,0.0,0,0,0.0,0,1000.0,1273.15,4.363636368,0.268429776,21.3020234,-3.305785131,10.67694273,65.18181825,123.6363638,0.262727273,4.363636368,5.193636369,-0.025919008,3.851239677,0.006446281,1918.940911,AlCr1.5NbTiV,778.3,1051.45,"1,741",1140.640911,951.4932143,1334.331275,9.51%,4954.4870393,3,3,,,951.4932143,1334.331275
51,51,0,AlCr1.5NbTiV,0.181818182,0.272727273,0.0,0.0,0.0,0.0,0.0,0.0,0.181818182,0.181818182,0.0,0.181818182,0.0,0,0.0,0,0,0.0,0,1741.0,2014.15,4.363636368,0.268429776,21.3020234,-3.305785131,10.67694273,65.18181825,123.6363638,0.262727273,4.363636368,5.193636369,-0.025919008,3.851239677,0.006446281,1918.940911,AlCr1.5NbTiV,778.3,1051.45,"1,741",1140.640911,951.4932143,1334.331275,9.51%,4954.4870393,3,3,,,951.4932143,1334.331275
52,52,1700,Al0.667CrNb0.667Ti0.667V0.667,0.181842966,0.272628135,0.0,0.0,0.0,0.0,0.0,0.0,0.181842966,0.181842966,0.0,0.181842966,0.0,0,0.0,0,0,0.0,0,25.0,298.15,4.3634133,0.268460159,21.30479656,-3.305100013,10.67713151,65.1750272,123.6314066,0.26273446,4.3634133,5.193369679,-0.02591411,3.848348438,0.006442833,1918.868087,Al0.667CrNb0.667Ti0.667V0.667,778.3,1051.45,"1,741",1140.568087,952.0998499,1330.725241,9.45%,4944.2755729,3,3,,,952.0998499,1330.725241
53,53,1370,Al0.667CrNb0.667Ti0.667V0.667,0.181842966,0.272628135,0.0,0.0,0.0,0.0,0.0,0.0,0.181842966,0.181842966,0.0,0.181842966,0.0,0,0.0,0,0,0.0,0,600.0,873.15,4.3634133,0.268460159,21.30479656,-3.305100013,10.67713151,65.1750272,123.6314066,0.26273446,4.3634133,5.193369679,-0.02591411,3.848348438,0.006442833,1918.868087,Al0.667CrNb0.667Ti0.667V0.667,778.3,1051.45,"1,741",1140.568087,952.0998499,1330.725241,9.45%,4944.2755729,3,3,,,952.0998499,1330.725241
54,54,970,Al0.667CrNb0.667Ti0.667V0.667,0.181842966,0.272628135,0.0,0.0,0.0,0.0,0.0,0.0,0.181842966,0.181842966,0.0,0.181842966,0.0,0,0.0,0,0,0.0,0,800.0,1073.15,4.3634133,0.268460159,21.30479656,-3.305100013,10.67713151,65.1750272,123.6314066,0.26273446,4.3634133,5.193369679,-0.02591411,3.848348438,0.006442833,1918.868087,Al0.667CrNb0.667Ti0.667V0.667,778.3,1051.45,"1,741",1140.568087,952.0998499,1330.725241,9.45%,4944.2755729,3,3,,,952.0998499,1330.725241
55,55,75,Al0.667CrNb0.667Ti0.667V0.667,0.181842966,0.272628135,0.0,0.0,0.0,0.0,0.0,0.0,0.181842966,0.181842966,0.0,0.181842966,0.0,0,0.0,0,0,0.0,0,1000.0,1273.15,4.3634133,0.268460159,21.30479656,-3.305100013,10.67713151,65.1750272,123.6314066,0.26273446,4.3634133,5.193369679,-0.02591411,3.848348438,0.006442833,1918.868087,Al0.667CrNb0.667Ti0.667V0.667,778.3,1051.45,"1,741",1140.568087,952.0998499,1330.725241,9.45%,4944.2755729,3,3,,,952.0998499,1330.725241
56,56,0,Al0.667CrNb0.667Ti0.667V0.667,0.181842966,0.272628135,0.0,0.0,0.0,0.0,0.0,0.0,0.181842966,0.181842966,0.0,0.181842966,0.0,0,0.0,0,0,0.0,0,1741.07,2014.22,4.3634133,0.268460159,21.30479656,-3.305100013,10.67713151,65.1750272,123.6314066,0.26273446,4.3634133,5.193369679,-0.02591411,3.848348438,0.006442833,1918.868087,Al0.667CrNb0.667Ti0.667V0.667,778.3,1051.45,"1,741",1140.568087,952.0998499,1330.725241,9.45%,4944.2755729,3,3,,,952.0998499,1330.725241
57,57,1560,CoCrFeHf0.6Ni,0.0,0.217391304,0.0,0.217391304,0.217391304,0.217391304,0.0,0.0,0.0,0.0,0.0,0.0,0.0,0,0.0,0,0,0.130434783,0,25.0,298.15,7.695652164,0.196976197,8.938500144,-14.97164462,13.24158918,84.13043469,164.3478259,0.29173913,7.434782598,7.22130434,-0.038973535,8.355387508,0.021172023,2191.999998,CoCrFeHf0.6Ni,600.0,873.15,"1,784",1591.999998,913.8698575,1272.755039,4.66%,4732.1349745,3,3,,,913.8698575,1272.755039
58,58,1290,CoCrFeHf0.6Ni,0.0,0.217391304,0.0,0.217391304,0.217391304,0.217391304,0.0,0.0,0.0,0.0,0.0,0.0,0.0,0,0.0,0,0,0.130434783,0,600.0,873.15,7.695652164,0.196976197,8.938500144,-14.97164462,13.24158918,84.13043469,164.3478259,0.29173913,7.434782598,7.22130434,-0.038973535,8.355387508,0.021172023,2191.999998,CoCrFeHf0.6Ni,600.0,873.15,"1,784",1591.999998,913.8698575,1272.755039,4.66%,4732.1349745,3,3,,,913.8698575,1272.755039
59,59,470,CoCrFeHf0.6Ni,0.0,0.217391304,0.0,0.217391304,0.217391304,0.217391304,0.0,0.0,0.0,0.0,0.0,0.0,0.0,0,0.0,0,0,0.130434783,0,800.0,1073.15,7.695652164,0.196976197,8.938500144,-14.97164462,13.24158918,84.13043469,164.3478259,0.29173913,7.434782598,7.22130434,-0.038973535,8.355387508,0.021172023,2191.999998,CoCrFeHf0.6Ni,600.0,873.15,"1,784",1591.999998,913.8698575,1272.755039,4.66%,4732.1349745,3,3,,,913.8698575,1272.755039
60,60,0,CoCrFeHf0.6Ni,0.0,0.217391304,0.0,0.217391304,0.217391304,0.217391304,0.0,0.0,0.0,0.0,0.0,0.0,0.0,0,0.0,0,0,0.130434783,0,1783.74,2056.89,7.695652164,0.196976197,8.938500144,-14.97164462,13.24158918,84.13043469,164.3478259,0.29173913,7.434782598,7.22130434,-0.038973535,8.355387508,0.021172023,2191.999998,CoCrFeHf0.6Ni,600.0,873.15,"1,784",1591.999998,913.8698575,1272.755039,4.66%,4732.1349745,3,3,,,913.8698575,1272.755039
61,61,1298,CrNbTiVZr,0.0,0.2,0.0,0.0,0.0,0.0,0.0,0.0,0.2,0.2,0.2,0.2,0.0,0,0.0,0,0,0.0,0,25.0,298.15,5.0,0.117881296,8.334359749,-4.64,13.3808668,66.8,138.8,0.336,5.0,5.916,-0.047344,2.48,0.0264,2291.15,CrNbTiVZr,640.6,913.75,"1,963",1650.55,972.3025802,1215.809492,6.41%,4619.7310562,3,3,,,972.3025802,1215.809492
62,62,1230,CrNbTiVZr,0.0,0.2,0.0,0.0,0.0,0.0,0.0,0.0,0.2,0.2,0.2,0.2,0.0,0,0.0,0,0,0.0,0,600.0,873.15,5.0,0.117881296,8.334359749,-4.64,13.3808668,66.8,138.8,0.336,5.0,5.916,-0.047344,2.48,0.0264,2291.15,CrNbTiVZr,640.6,913.75,"1,963",1650.55,972.3025802,1215.809492,6.41%,4619.7310562,3,3,,,972.3025802,1215.809492
63,63,615,CrNbTiVZr,0.0,0.2,0.0,0.0,0.0,0.0,0.0,0.0,0.2,0.2,0.2,0.2,0.0,0,0.0,0,0,0.0,0,800.0,1073.15,5.0,0.117881296,8.334359749,-4.64,13.3808668,66.8,138.8,0.336,5.0,5.916,-0.047344,2.48,0.0264,2291.15,CrNbTiVZr,640.6,913.75,"1,963",1650.55,972.3025802,1215.809492,6.41%,4619.7310562,3,3,,,972.3025802,1215.809492
64,64,259,CrNbTiVZr,0.0,0.2,0.0,0.0,0.0,0.0,0.0,0.0,0.2,0.2,0.2,0.2,0.0,0,0.0,0,0,0.0,0,1000.0,1273.15,5.0,0.117881296,8.334359749,-4.64,13.3808668,66.8,138.8,0.336,5.0,5.916,-0.047344,2.48,0.0264,2291.15,CrNbTiVZr,640.6,913.75,"1,963",1650.55,972.3025802,1215.809492,6.41%,4619.7310562,3,3,,,972.3025802,1215.809492
65,65,0,CrNbTiVZr,0.0,0.2,0.0,0.0,0.0,0.0,0.0,0.0,0.2,0.2,0.2,0.2,0.0,0,0.0,0,0,0.0,0,1963.0,2236.15,5.0,0.117881296,8.334359749,-4.64,13.3808668,66.8,138.8,0.336,5.0,5.916,-0.047344,2.48,0.0264,2291.15,CrNbTiVZr,640.6,913.75,"1,963",1650.55,972.3025802,1215.809492,6.41%,4619.7310562,3,3,,,972.3025802,1215.809492
66,66,1250,CoCrFeHf0.5Ni,0.0,0.222222222,0.0,0.222222222,0.222222222,0.222222222,0.0,0.0,0.0,0.0,0.0,0.0,0.0,0,0.0,0,0,0.111111111,0,25.0,298.15,7.77777777,0.187129057,8.384886205,-13.53086417,13.14521343,84.55555547,165.5555554,0.29,7.555555548,7.238888882,-0.033955555,8.29629628,0.011851852,2185.02222,CoCrFeHf0.5Ni,600.0,873.15,"1,756",1585.02222,907.3198324,1197.092473,3.91%,4498.5972514000005,3,3,,,907.3198324,1197.092473
67,67,1200,CoCrFeHf0.5Ni,0.0,0.222222222,0.0,0.222222222,0.222222222,0.222222222,0.0,0.0,0.0,0.0,0.0,0.0,0.0,0,0.0,0,0,0.111111111,0,600.0,873.15,7.77777777,0.187129057,8.384886205,-13.53086417,13.14521343,84.55555547,165.5555554,0.29,7.555555548,7.238888882,-0.033955555,8.29629628,0.011851852,2185.02222,CoCrFeHf0.5Ni,600.0,873.15,"1,756",1585.02222,907.3198324,1197.092473,3.91%,4498.5972514000005,3,3,,,907.3198324,1197.092473
68,68,420,CoCrFeHf0.5Ni,0.0,0.222222222,0.0,0.222222222,0.222222222,0.222222222,0.0,0.0,0.0,0.0,0.0,0.0,0.0,0,0.0,0,0,0.111111111,0,800.0,1073.15,7.77777777,0.187129057,8.384886205,-13.53086417,13.14521343,84.55555547,165.5555554,0.29,7.555555548,7.238888882,-0.033955555,8.29629628,0.011851852,2185.02222,CoCrFeHf0.5Ni,600.0,873.15,"1,756",1585.02222,907.3198324,1197.092473,3.91%,4498.5972514000005,3,3,,,907.3198324,1197.092473
69,69,0,CoCrFeHf0.5Ni,0.0,0.222222222,0.0,0.222222222,0.222222222,0.222222222,0.0,0.0,0.0,0.0,0.0,0.0,0.0,0,0.0,0,0,0.111111111,0,1756.33,2029.48,7.77777777,0.187129057,8.384886205,-13.53086417,13.14521343,84.55555547,165.5555554,0.29,7.555555548,7.238888882,-0.033955555,8.29629628,0.011851852,2185.02222,CoCrFeHf0.5Ni,600.0,873.15,"1,756",1585.02222,907.3198324,1197.092473,3.91%,4498.5972514000005,3,3,,,907.3198324,1197.092473
70,70,1180,CoCrFeHf0.4Ni,0.0,0.227272727,0.0,0.227272727,0.227272727,0.227272727,0.0,0.0,0.0,0.0,0.0,0.0,0.0,0,0.0,0,0,0.090909091,0,25.0,298.15,7.863636355,0.175633446,7.712881039,-11.94214875,13.01060934,84.99999991,166.8181816,0.288181818,7.681818173,7.25727272,-0.02843595,8.22314048,0.001652893,2177.727271,CoCrFeHf0.4Ni,600.0,873.15,"1,728",1577.727271,962.2754438,1145.418744,10.21%,4398.5316758,3,3,,,962.2754438,1145.418744
71,71,1150,CoCrFeHf0.4Ni,0.0,0.227272727,0.0,0.227272727,0.227272727,0.227272727,0.0,0.0,0.0,0.0,0.0,0.0,0.0,0,0.0,0,0,0.090909091,0,600.0,873.15,7.863636355,0.175633446,7.712881039,-11.94214875,13.01060934,84.99999991,166.8181816,0.288181818,7.681818173,7.25727272,-0.02843595,8.22314048,0.001652893,2177.727271,CoCrFeHf0.4Ni,600.0,873.15,"1,728",1577.727271,962.2754438,1145.418744,10.21%,4398.5316758,3,3,,,962.2754438,1145.418744
72,72,540,CoCrFeHf0.4Ni,0.0,0.227272727,0.0,0.227272727,0.227272727,0.227272727,0.0,0.0,0.0,0.0,0.0,0.0,0.0,0,0.0,0,0,0.090909091,0,800.0,1073.15,7.863636355,0.175633446,7.712881039,-11.94214875,13.01060934,84.99999991,166.8181816,0.288181818,7.681818173,7.25727272,-0.02843595,8.22314048,0.001652893,2177.727271,CoCrFeHf0.4Ni,600.0,873.15,"1,728",1577.727271,962.2754438,1145.418744,10.21%,4398.5316758,3,3,,,962.2754438,1145.418744
73,73,0,CoCrFeHf0.4Ni,0.0,0.227272727,0.0,0.227272727,0.227272727,0.227272727,0.0,0.0,0.0,0.0,0.0,0.0,0.0,0,0.0,0,0,0.090909091,0,1727.68,2000.83,7.863636355,0.175633446,7.712881039,-11.94214875,13.01060934,84.99999991,166.8181816,0.288181818,7.681818173,7.25727272,-0.02843595,8.22314048,0.001652893,2177.727271,CoCrFeHf0.4Ni,600.0,873.15,"1,728",1577.727271,962.2754438,1145.418744,10.21%,4398.5316758,3,3,,,962.2754438,1145.418744
74,74,520,AlMoNbTi,0.25,0.0,0.0,0.0,0.0,0.0,0.0,0.0,0.25,0.0,0.0,0.25,0.25,0,0.0,0,0,0.0,0,600.0,873.15,4.0,0.452513812,29.05583385,-2.0,8.644238489,53.25,127.5,0.2675,4.0,4.7425,0.008375,-2.5,-0.0775,1896.8625,AlMoNbTi,1037.0,1310.15,"1,857",859.8625,1377.774998,430.4741639,5.16%,3960.6199814,2,5,,,1377.774998,430.4741639
75,75,500,AlMoNbTi,0.25,0.0,0.0,0.0,0.0,0.0,0.0,0.0,0.25,0.0,0.0,0.25,0.25,0,0.0,0,0,0.0,0,800.0,1073.15,4.0,0.452513812,29.05583385,-2.0,8.644238489,53.25,127.5,0.2675,4.0,4.7425,0.008375,-2.5,-0.0775,1896.8625,AlMoNbTi,1037.0,1310.15,"1,857",859.8625,1377.774998,430.4741639,5.16%,3960.6199814,2,5,,,1377.774998,430.4741639
76,76,540,AlMoNbTi,0.25,0.0,0.0,0.0,0.0,0.0,0.0,0.0,0.25,0.0,0.0,0.25,0.25,0,0.0,0,0,0.0,0,1000.0,1273.15,4.0,0.452513812,29.05583385,-2.0,8.644238489,53.25,127.5,0.2675,4.0,4.7425,0.008375,-2.5,-0.0775,1896.8625,AlMoNbTi,1037.0,1310.15,"1,857",859.8625,1377.774998,430.4741639,5.16%,3960.6199814,2,5,,,1377.774998,430.4741639
77,77,200,AlMoNbTi,0.25,0.0,0.0,0.0,0.0,0.0,0.0,0.0,0.25,0.0,0.0,0.25,0.25,0,0.0,0,0,0.0,0,1200.0,1473.15,4.0,0.452513812,29.05583385,-2.0,8.644238489,53.25,127.5,0.2675,4.0,4.7425,0.008375,-2.5,-0.0775,1896.8625,AlMoNbTi,1037.0,1310.15,"1,857",859.8625,1377.774998,430.4741639,5.16%,3960.6199814,2,5,,,1377.774998,430.4741639
78,78,0,AlMoNbTi,0.25,0.0,0.0,0.0,0.0,0.0,0.0,0.0,0.25,0.0,0.0,0.25,0.25,0,0.0,0,0,0.0,0,1857.0,2130.15,4.0,0.452513812,29.05583385,-2.0,8.644238489,53.25,127.5,0.2675,4.0,4.7425,0.008375,-2.5,-0.0775,1896.8625,AlMoNbTi,1037.0,1310.15,"1,857",859.8625,1377.774998,430.4741639,5.16%,3960.6199814,2,5,,,1377.774998,430.4741639
79,79,1100,AlMoNbTi,0.25,0.0,0.0,0.0,0.0,0.0,0.0,0.0,0.25,0.0,0.0,0.25,0.25,0,0.0,0,0,0.0,0,23.0,296.15,4.0,0.452513812,29.05583385,-2.0,8.644238489,53.25,127.5,0.2675,4.0,4.7425,0.008375,-2.5,-0.0775,1896.8625,AlMoNbTi,1037.0,1310.15,"1,857",859.8625,1377.774998,430.4741639,5.16%,3960.6199814,2,5,,,1377.774998,430.4741639
80,80,520,AlMoNbTi,0.25,0.0,0.0,0.0,0.0,0.0,0.0,0.0,0.25,0.0,0.0,0.25,0.25,0,0.0,0,0,0.0,0,600.0,873.15,4.0,0.452513812,29.05583385,-2.0,8.644238489,53.25,127.5,0.2675,4.0,4.7425,0.008375,-2.5,-0.0775,1896.8625,AlMoNbTi,1037.0,1310.15,"1,857",859.8625,1377.774998,430.4741639,5.16%,3960.6199814,2,5,,,1377.774998,430.4741639
81,81,500,AlMoNbTi,0.25,0.0,0.0,0.0,0.0,0.0,0.0,0.0,0.25,0.0,0.0,0.25,0.25,0,0.0,0,0,0.0,0,800.0,1073.15,4.0,0.452513812,29.05583385,-2.0,8.644238489,53.25,127.5,0.2675,4.0,4.7425,0.008375,-2.5,-0.0775,1896.8625,AlMoNbTi,1037.0,1310.15,"1,857",859.8625,1377.774998,430.4741639,5.16%,3960.6199814,2,5,,,1377.774998,430.4741639
82,82,540,AlMoNbTi,0.25,0.0,0.0,0.0,0.0,0.0,0.0,0.0,0.25,0.0,0.0,0.25,0.25,0,0.0,0,0,0.0,0,1000.0,1273.15,4.0,0.452513812,29.05583385,-2.0,8.644238489,53.25,127.5,0.2675,4.0,4.7425,0.008375,-2.5,-0.0775,1896.8625,AlMoNbTi,1037.0,1310.15,"1,857",859.8625,1377.774998,430.4741639,5.16%,3960.6199814,2,5,,,1377.774998,430.4741639
83,83,200,AlMoNbTi,0.25,0.0,0.0,0.0,0.0,0.0,0.0,0.0,0.25,0.0,0.0,0.25,0.25,0,0.0,0,0,0.0,0,1200.0,1473.15,4.0,0.452513812,29.05583385,-2.0,8.644238489,53.25,127.5,0.2675,4.0,4.7425,0.008375,-2.5,-0.0775,1896.8625,AlMoNbTi,1037.0,1310.15,"1,857",859.8625,1377.774998,430.4741639,5.16%,3960.6199814,2,5,,,1377.774998,430.4741639
84,84,0,AlMoNbTi,0.25,0.0,0.0,0.0,0.0,0.0,0.0,0.0,0.25,0.0,0.0,0.25,0.25,0,0.0,0,0,0.0,0,1857.1,2130.25,4.0,0.452513812,29.05583385,-2.0,8.644238489,53.25,127.5,0.2675,4.0,4.7425,0.008375,-2.5,-0.0775,1896.8625,AlMoNbTi,1037.0,1310.15,"1,857",859.8625,1377.774998,430.4741639,5.16%,3960.6199814,2,5,,,1377.774998,430.4741639
85,85,1500,AlNbTiVZr,0.2,0.0,0.0,0.0,0.0,0.0,0.0,0.0,0.2,0.2,0.2,0.2,0.0,0,0.0,0,0,0.0,0,25.0,298.15,3.8,0.292232784,23.47985336,-0.16,10.70469344,43.8,106.8,0.294,3.8,4.486,-0.014,-7.16,0.0048,1800.52,AlNbTiVZr,600.0,873.15,"1,714",1200.52,972.2010972,1104.151232,11.34%,4284.654793199999,3,3,,,972.2010972,1104.151232
86,86,1155,AlNbTiVZr,0.2,0.0,0.0,0.0,0.0,0.0,0.0,0.0,0.2,0.2,0.2,0.2,0.0,0,0.0,0,0,0.0,0,600.0,873.15,3.8,0.292232784,23.47985336,-0.16,10.70469344,43.8,106.8,0.294,3.8,4.486,-0.014,-7.16,0.0048,1800.52,AlNbTiVZr,600.0,873.15,"1,714",1200.52,972.2010972,1104.151232,11.34%,4284.654793199999,3,3,,,972.2010972,1104.151232
87,87,550,AlNbTiVZr,0.2,0.0,0.0,0.0,0.0,0.0,0.0,0.0,0.2,0.2,0.2,0.2,0.0,0,0.0,0,0,0.0,0,800.0,1073.15,3.8,0.292232784,23.47985336,-0.16,10.70469344,43.8,106.8,0.294,3.8,4.486,-0.014,-7.16,0.0048,1800.52,AlNbTiVZr,600.0,873.15,"1,714",1200.52,972.2010972,1104.151232,11.34%,4284.654793199999,3,3,,,972.2010972,1104.151232
88,88,0,AlNbTiVZr,0.2,0.0,0.0,0.0,0.0,0.0,0.0,0.0,0.2,0.2,0.2,0.2,0.0,0,0.0,0,0,0.0,0,1714.0,1987.15,3.8,0.292232784,23.47985336,-0.16,10.70469344,43.8,106.8,0.294,3.8,4.486,-0.014,-7.16,0.0048,1800.52,AlNbTiVZr,600.0,873.15,"1,714",1200.52,972.2010972,1104.151232,11.34%,4284.654793199999,3,3,,,972.2010972,1104.151232
89,89,1485,AlNbTiVZr0.5,0.222222222,0.0,0.0,0.0,0.0,0.0,0.0,0.0,0.222222222,0.222222222,0.111111111,0.222222222,0.0,0,0.0,0,0,0.0,0,25.0,298.15,3.777777774,0.316210415,26.00598079,-0.197530864,10.36634688,44.99999996,108.2222221,0.288888889,3.777777774,4.47444444,-0.010123457,-7.432098751,-8.67e-18,1764.116665,AlNbTiVZr0.5,600.0,873.15,"1,698",1164.116665,1010.357826,1064.489393,15.71%,1969.5127833000001,2,3,873.15,730.9085222,873.15,730.9085222
90,90,1135,AlNbTiVZr0.5,0.222222222,0.0,0.0,0.0,0.0,0.0,0.0,0.0,0.222222222,0.222222222,0.111111111,0.222222222,0.0,0,0.0,0,0,0.0,0,600.0,873.15,3.777777774,0.316210415,26.00598079,-0.197530864,10.36634688,44.99999996,108.2222221,0.288888889,3.777777774,4.47444444,-0.010123457,-7.432098751,-8.67e-18,1764.116665,AlNbTiVZr0.5,600.0,873.15,"1,698",1164.116665,1010.357826,1064.489393,15.71%,1969.5127833000001,2,3,873.15,730.9085222,873.15,730.9085222
91,91,675,AlNbTiVZr0.5,0.222222222,0.0,0.0,0.0,0.0,0.0,0.0,0.0,0.222222222,0.222222222,0.111111111,0.222222222,0.0,0,0.0,0,0,0.0,0,800.0,1073.15,3.777777774,0.316210415,26.00598079,-0.197530864,10.36634688,44.99999996,108.2222221,0.288888889,3.777777774,4.47444444,-0.010123457,-7.432098751,-8.67e-18,1764.116665,AlNbTiVZr0.5,600.0,873.15,"1,698",1164.116665,1010.357826,1064.489393,15.71%,1969.5127833000001,2,3,873.15,730.9085222,873.15,730.9085222
92,92,0,AlNbTiVZr0.5,0.222222222,0.0,0.0,0.0,0.0,0.0,0.0,0.0,0.222222222,0.222222222,0.111111111,0.222222222,0.0,0,0.0,0,0,0.0,0,1698.0,1971.15,3.777777774,0.316210415,26.00598079,-0.197530864,10.36634688,44.99999996,108.2222221,0.288888889,3.777777774,4.47444444,-0.010123457,-7.432098751,-8.67e-18,1764.116665,AlNbTiVZr0.5,600.0,873.15,"1,698",1164.116665,1010.357826,1064.489393,15.71%,1969.5127833000001,2,3,873.15,730.9085222,873.15,730.9085222
93,93,1360,AlNbTiVZr0.25,0.235294118,0.0,0.0,0.0,0.0,0.0,0.0,0.0,0.235294118,0.235294118,0.058823529,0.235294118,0.0,0,0.0,0,0,0.0,0,25.0,298.15,3.764705886,0.330173365,27.49476602,-0.221453288,9.877149929,45.70588241,109.0588236,0.285882353,3.764705886,4.467647063,-0.00733564,-7.543252611,-0.003321799,1742.702943,AlNbTiVZr0.25,600.0,873.15,"1,683",1142.702943,1054.510928,985.9534424,20.77%,2161.84896225,2,3,873.15,859.1326415,873.15,859.1326415
94,94,1065,AlNbTiVZr0.25,0.235294118,0.0,0.0,0.0,0.0,0.0,0.0,0.0,0.235294118,0.235294118,0.058823529,0.235294118,0.0,0,0.0,0,0,0.0,0,600.0,873.15,3.764705886,0.330173365,27.49476602,-0.221453288,9.877149929,45.70588241,109.0588236,0.285882353,3.764705886,4.467647063,-0.00733564,-7.543252611,-0.003321799,1742.702943,AlNbTiVZr0.25,600.0,873.15,"1,683",1142.702943,1054.510928,985.9534424,20.77%,2161.84896225,2,3,873.15,859.1326415,873.15,859.1326415
95,95,855,AlNbTiVZr0.25,0.235294118,0.0,0.0,0.0,0.0,0.0,0.0,0.0,0.235294118,0.235294118,0.058823529,0.235294118,0.0,0,0.0,0,0,0.0,0,800.0,1073.15,3.764705886,0.330173365,27.49476602,-0.221453288,9.877149929,45.70588241,109.0588236,0.285882353,3.764705886,4.467647063,-0.00733564,-7.543252611,-0.003321799,1742.702943,AlNbTiVZr0.25,600.0,873.15,"1,683",1142.702943,1054.510928,985.9534424,20.77%,2161.84896225,2,3,873.15,859.1326415,873.15,859.1326415
96,96,0,AlNbTiVZr0.25,0.235294118,0.0,0.0,0.0,0.0,0.0,0.0,0.0,0.235294118,0.235294118,0.058823529,0.235294118,0.0,0,0.0,0,0,0.0,0,1683.0,1956.15,3.764705886,0.330173365,27.49476602,-0.221453288,9.877149929,45.70588241,109.0588236,0.285882353,3.764705886,4.467647063,-0.00733564,-7.543252611,-0.003321799,1742.702943,AlNbTiVZr0.25,600.0,873.15,"1,683",1142.702943,1054.510928,985.9534424,20.77%,2161.84896225,2,3,873.15,859.1326415,873.15,859.1326415
97,97,1054,NbTaTiW,0.0,0.0,0.0,0.0,0.0,0.0,0.0,0.25,0.25,0.0,0.0,0.25,0.0,0,0.25,0,0,0.0,0,20.0,293.15,5.25,0.3539774,2.540421922,-4.5,11.52565132,107.25,197.5,0.345,5.75,6.285,0.0148125,-11.3125,-0.165,2987.4,NbTaTiW,1209.0,1482.15,"2,646",1778.4,1503.396518,370.8704048,1.43%,3728.6189468000002,2,5,,,1503.396518,370.8704048
98,98,968,NbTaTiW,0.0,0.0,0.0,0.0,0.0,0.0,0.0,0.25,0.25,0.0,0.0,0.25,0.0,0,0.25,0,0,0.0,0,100.0,373.15,5.25,0.3539774,2.540421922,-4.5,11.52565132,107.25,197.5,0.345,5.75,6.285,0.0148125,-11.3125,-0.165,2987.4,NbTaTiW,1209.0,1482.15,"2,646",1778.4,1503.396518,370.8704048,1.43%,3728.6189468000002,2,5,,,1503.396518,370.8704048
99,99,869,NbTaTiW,0.0,0.0,0.0,0.0,0.0,0.0,0.0,0.25,0.25,0.0,0.0,0.25,0.0,0,0.25,0,0,0.0,0,200.0,473.15,5.25,0.3539774,2.540421922,-4.5,11.52565132,107.25,197.5,0.345,5.75,6.285,0.0148125,-11.3125,-0.165,2987.4,NbTaTiW,1209.0,1482.15,"2,646",1778.4,1503.396518,370.8704048,1.43%,3728.6189468000002,2,5,,,1503.396518,370.8704048
100,100,754,NbTaTiW,0.0,0.0,0.0,0.0,0.0,0.0,0.0,0.25,0.25,0.0,0.0,0.25,0.0,0,0.25,0,0,0.0,0,300.0,573.15,5.25,0.3539774,2.540421922,-4.5,11.52565132,107.25,197.5,0.345,5.75,6.285,0.0148125,-11.3125,-0.165,2987.4,NbTaTiW,1209.0,1482.15,"2,646",1778.4,1503.396518,370.8704048,1.43%,3728.6189468000002,2,5,,,1503.396518,370.8704048
101,101,627,NbTaTiW,0.0,0.0,0.0,0.0,0.0,0.0,0.0,0.25,0.25,0.0,0.0,0.25,0.0,0,0.25,0,0,0.0,0,400.0,673.15,5.25,0.3539774,2.540421922,-4.5,11.52565132,107.25,197.5,0.345,5.75,6.285,0.0148125,-11.3125,-0.165,2987.4,NbTaTiW,1209.0,1482.15,"2,646",1778.4,1503.396518,370.8704048,1.43%,3728.6189468000002,2,5,,,1503.396518,370.8704048
